Repository: pzqpzq/Principia

<h1 align="center">Principia</h1>
  <a href="#start-v142-locally">Quick start</a> ·
  <a href="#five-demo-projects">Included projects</a> ·
  <a href="#from-local-data-to-an-inspectable-rule">Discovery workflow</a> ·
  <a href="#principia-100-scientific-discovery-benchmark">ASD benchmark</a> ·
  <a href="#principia-v141">v1.4.1</a> ·

<a href="#research-foundations">Research</a>
---

## From local data to an inspectable Rule

| Stage | What Principia does | What you can inspect |
| :--- | :--- | :--- |
| **Inventory & understand** | Reads supported files, profiles measurements, and connects variables with the research goal and scientific context. | Source inventory, formats, units, coverage, and interpretation. |
| **Generate & evaluate** | Proposes candidate expressions, fits them on development data, and uses validation evidence to compare alternatives. | Executable expressions, fitted parameters, baselines, and candidate tests. |
| **Challenge** | Applies recorded held-out checks and evidence gates before promoting an executable relationship. | Split definitions, errors, controls, failure reasons, and limits of applicability. |
| **Synthesize & explore** | Presents supported Rules alongside observations and relevant Principles in a saved study map. | Typeset equations, plain-language interpretation, linked evidence, and the underlying numerical records. |

**The result is a scientific object you can examine.** A strong fit alone does not establish a mechanism.

NIST Data Publication:
Nanometer-Scale Planar Reference Materials Project data: Year: 2025
Set: 00, ~10nm Hafnia on Silicon, deposited via ALD on 200mm wafers.
Version 1.0.0
DOI: https://doi.org/10.18434/mds2-3930


Authors:
  Donald A Windover
    National Institute of Standards and Technology
    Materials Measurement Science Division
  Justin M Gorham
    National Institute of Standards and Technology
    Materials Measurement Science Division
  Chris Yung
    National Institute of Standards and Technology
    Applied Physics Division

Contact:
  Donald Windover
    donald.windover@nist.gov


Description:

Data directory name:  "CHIPS-6-02-25-00-set"

Material under study: 

Set contains twelve, 200 mm wafers, each with 65 cycles of
atomic layer deposition of hafnia, using an Arradiance Gemstar XT ALD System, 
Serial Number: 08.164310262022.

Blank Si wafers purchased from WaferPro: [Part
No:  F08041], SEMI standard, 200 mm, SSP, Prime, Float Zone, (100) orientation,
with backside laser mark. The wafers were left with native silicon oxide from
production, and were deposited during four days, after 2 hour instrument
temperature stability warm ups, and approximately 3 seconds per cycle, and with
three wafers loaded in top, middle, and bottom locations during each deposition.
This deposition approach should provide four correlated sets of deposition.
This should allow us to do run-to-run sister wafer correlations for the top,
middle, and bottom of our deposition system. 

Deposition #1 on 2025/06/25
included wafers: 25-01 (top of chamber), 25-02 (middle of chamber), 25-03
(bottom of chamber). Deposition #2 on 2025/06/27 included wafers: 25-04 (top of
chamber), 25-05 (middle of chamber), 25-06 (bottom of chamber). Deposition #3 on
2025/06/30 included wafers: 25-07 (top of chamber), 25-08 (middle of chamber),
25-09 (bottom of chamber). Deposition #4 on 2025/07/02 included wafers: 25-10
(top of chamber), 25-11 (middle of chamber), 25-12 (bottom of chamber).

Wafers 25-02 (#1, middle), 24-04 (#2, top), 25-08 (#3, middle), & 25-12 (#4,
bottom) were selected to be diced at a future date. All data contained in this
first data release are from whole wafer measurements.

Measurements in this first release: This repository contains the X-ray
reflectometry (XRR) and variable wavelength spectroscopic ellipsometry (SE) from
twelve, 200mm wafers.

Spectroscopic Ellipsometry (SE): SE was collected using a J.A. Woolam M-2000 DI
Spectroscopic Ellipsometer, Serial Number: 1212020.

A full wafer map of SE was taken for the four wafers, which are to be diced and
distributed as pieces to the semiconductor community.  SE scans of all remaining
whole wafers is planned for a future release.  

X-ray reflectivity (XRR):  XRR was collected using a Rigaku SmartLab 9kW Cu rotating
anode Instrument with a Graded parabolic mirror, a Ge 220 x 2 bounce monochromator, 
and a HyPix 3000 detector, Serial Number: BD73000647-01.

Nine, XRR measurements are taken
for each of the four wafers, which are to be diced.  These data sets are taken
at the center of each wafer and at +/- 52.5 mm from the center in all quadrant
directions.  The XRR data will be used to reduce the uncertainty within the SE
data sets provided.  

Preliminary XRR scans have been taken on the remaining
eight wafers, with a more detailed mapping planned for a future release.  Both
the whole wafers and the diced portions will be available for distribution

File: scenario/12_semiconductor_nist_hafnia_wafer/raw/CHIPS-6-02-25-00-set/25-01/data/raw/xrr/6-02-25-01-105-20250626-15min.ras (part 1 of 2)
*RAS_DATA_START
*RAS_HEADER_START
*DISP_LINE_COLOR "4294901760"
*FILE_COMMENT ""
*FILE_MD5 ""
*FILE_MEMO "HfO2/SiO2/Si 7nm"
*FILE_OPERATOR "windover"
*FILE_PACKAGE_NAME ""
*FILE_PART_ID "ReflectivityMeasurement"
*FILE_SAMPLE "25-01-105"
*FILE_SYSTEM_NAME "SmartLabXE"
*FILE_TYPE "RAS_RAW"
*FILE_USERGROUP "Administrators"
*FILE_USERGUID "311693d4-fe13-4c1e-9c8a-7b430b1a117e"
*FILE_VERSION "1"
*HW_ATTACHMENT_ID "ATT0025"
*HW_ATTACHMENT_NAME "Standard"
*HW_ATTACHMENT_NAME_INTERNAL "Standard"
*HW_COUNTER_ID-0 "CUT0051"
*HW_COUNTER_ID-2 "CMC0020"
*HW_COUNTER_MONOCHRO_ID "CMC0020"
*HW_COUNTER_MONOCHRO_NAME "None"
*HW_COUNTER_MONOCHRO_NAME_INTERNAL "None"
*HW_COUNTER_NAME_INTERNAL "HyPix3000(H)"
*HW_COUNTER_NAME-0 "HyPix3000(H)"
*HW_COUNTER_NAME-1 "None"
*HW_COUNTER_NAME-2 "None"
*HW_COUNTER_SELECT_NAME "HyPix3000(H)"
*HW_EXTERNAL_CONTROLLER_NAME "None"
*HW_EXTERNAL_CONTROLLER_NAME_INTERNAL "None"
*HW_GONIOMETER_ID "GON0022"
*HW_GONIOMETER_NAME "StandardInplane"
*HW_GONIOMETER_NAME_INTERNAL "StandardInplaneEnc"
*HW_GONIOMETER_RADIUS-0 "90.0"
*HW_GONIOMETER_RADIUS-1 "114.0"
*HW_GONIOMETER_RADIUS-2 "173.5"
*HW_GONIOMETER_RADIUS-3 "300.0"
*HW_GONIOMETER_RADIUS-4 "187.0"
*HW_GONIOMETER_RADIUS-5 "300.0"
*HW_GONIOMETER_RADIUS-6 "113.0"
*HW_GONIOMETER_RADIUS-7 "351.5"
*HW_I_CBO_ID "CBO0021"
*HW_I_CBO_NAME "CBO"
*HW_I_CBO_NAME_INTERNAL "CBO"
*HW_I_MONOCHRO_ID "ICR0021"
*HW_I_MONOCHRO_NAME "Ge(220)x2"
*HW_I_MONOCHRO_NAME_INTERNAL "Ge(220)x2"
*HW_I_OPT_ID-1 "CBO0021"
*HW_I_PRIMARY_NAME_INTERNAL "Standard"
*HW_I_SLIT_NAME_INTERNAL "AutoIntegrated"
*HW_R_ATTENUATER_AUTOMODE "0"
*HW_R_ATTENUATER_ID "ATN0020"
*HW_R_ATTENUATER_NAME "No_unit"
*HW_R_ATTENUATOR_NAME_INTERNAL "No_unit"
*HW_R_OPT_ID-0 "RSS0022"
*HW_R_OPT_ID-1 "RCR0022"
*HW_R_OPT_ID-2 "RSO0021"
*HW_R_OPT_ID-3 "RRS0022"
*HW_R_OPT_ID-4 "ATN0020"
*HW_R_ROD_ID "RCR0022"
*HW_R_ROD_NAME "ROD_adaptor"
*HW_R_ROD_NAME_INTERNAL "ROD_adaptor"
*HW_R_RPS_ID "RSO0021"
*HW_R_RPS_NAME "RPS_adaptor"
*HW_R_RPS_NAME_INTERNAL "RPS_adaptor"
*HW_R_RS_ID "RRS0022"
*HW_R_RS_NAME "Virtual"
*HW_R_RS_NAME_INTERNAL "Virtual"
*HW_R_SS_ID "RSS0022"
*HW_R_SS_NAME "Auto_Zr"
*HW_R_SS_NAME_INTERNAL "Auto_Zr"
*HW_ROBOT_NAME "No_unit"
*HW_ROBOT_NAME_INTERNAL "No_unit"
*HW_SAMPLE_CAMERA_NAME "SampleCamera_DirectTopHR2(ThinFilm)"
*HW_SAMPLE_CAMERA_NAME_INTERNAL "SampleCamera_DirectTopHR2(ThinFilm)"
*HW_SAMPLE_HOLDER_ID "SMP0021"
*HW_SAMPLE_HOLDER_NAME "Z_ChiPhi"
*HW_SAMPLE_HOLDER_NAME_INTERNAL "Z_ChiPhi"
*HW_SAMPLE_NAME "WaferSample"
*HW_SAMPLE_NAME_INTERNAL "WaferSample"
*HW_SAMPLE_PLATE_NAME "ForWafer"
*HW_SAMPLE_PLATE_NAME_INTERNAL "ForWafer"
*HW_SAMPLE_SPACER_NAME "0-3mm"
*HW_SAMPLE_SPACER_NAME_INTERNAL "0-3mm"
*HW_USERINFO_CATALOG_NO ""
*HW_USERINFO_INSTRUMENT_ID ""
*HW_USERINFO_INSTRUMENT_NAME ""
*HW_USERINFO_INSTRUMENT_NO ""
*HW_USERINFO_MODEL ""
*HW_USERINFO_ORDER_NO ""
*HW_USERINFO_SERIAL_NO ""
*HW_USERINFO_VERIFY_INSTRUMENT_ID "00-07-fe-03-08-18"
*HW_VER_RCD_APP ""
*HW_VER_RCD_COUNTER_UNIT "N/A"
*HW_VER_RCD_CPU "10.1.3"
*HW_VER_RCD_FPGA "4.0.4"
*HW_VER_RCD_GONIO_UNIT "8.1.0"
*HW_VER_RCD_INCIDENT_UNIT "6.4.0"
*HW_VER_RCD_RECEIVING_UNIT "8.1.0"
*HW_VER_RCD_TYPE "RINCII"
*HW_VER_XGC_CPU "10.1.3"
*HW_VER_XGC_CW "5.5.6"
*HW_VER_XGC_HV "5.5.6"
*HW_VER_XGC_RS1 "5.5.6"
*HW_VER_XGC_RS2 "N/A"
*HW_VER_XGC_RT "2.3.2"
*HW_VER_XGC_TYPE "RINCII"
*HW_XG_CURRENT_UNIT "mA"
*HW_XG_FOCUS "0.4mm x 8mm"
*HW_XG_FOCUS_TYPE "Fine"
*HW_XG_TARGET_ATOMIC_NUMBER "29"
*HW_XG_TARGET_NAME "Cu"
*HW_XG_TYPE "ROTA"
*HW_XG_VOLTAGE_UNIT "kV"
*HW_XG_WAVE_LENGTH_ALPHA1 "1.540593"
*HW_XG_WAVE_LENGTH_ALPHA2 "1.544414"
*HW_XG_WAVE_LENGTH_BETA "1.392246"
*HW_XG_WAVE_LENGTH_UNIT "Angstrom"
*MEAS_COND_AXIS_NAME_INTERNAL-0 "ThetaS"
*MEAS_COND_AXIS_NAME_INTERNAL-1 "ThetaD"
*MEAS_COND_AXIS_NAME_INTERNAL-10 "PrimaryGeometry"
*MEAS_COND_AXIS_NAME_INTERNAL-100 "RE_ExtSafetyCircuit"
*MEAS_COND_AXIS_NAME_INTERNAL-101 "Version_CPU"
*MEAS_COND_AXIS_NAME_INTERNAL-102 "Version_RS1"
*MEAS_COND_AXIS_NAME_INTERNAL-103 "Version_RS2"
*MEAS_COND_AXIS_NAME_INTERNAL-104 "Version_HV"
*MEAS_COND_AXIS_NAME_INTERNAL-105 "Version_CW"
*MEAS_COND_AXIS_NAME_INTERNAL-106 "Version_RT"
*MEAS_COND_AXIS_NAME_INTERNAL-107 "Axis_GoniometerGreaseUp"
*MEAS_COND_AXIS_NAME_INTERNAL-108 "Lens"
*MEAS_COND_AXIS_NAME_INTERNAL-109 "Binning"
*MEAS_COND_AXIS_NAME_INTERNAL-11 "PrimaryMirrorType"
*MEAS_COND_AXIS_NAME_INTERNAL-110 "LED1"
*MEAS_COND_AXIS_NAME_INTERNAL-111 "LED2"
*MEAS_COND_AXIS_NAME_INTERNAL-112 "DigitalZoom"
*MEAS_COND_AXIS_NAME_INTERNAL-113 "IncidentPrimary"
*MEAS_COND_AXIS_NAME_INTERNAL-114 "IncidentMonochromator"
*MEAS_COND_AXIS_NAME_INTERNAL-115 "ReceivingOptics"
*MEAS_COND_AXIS_NAME_INTERNAL-116 "CounterMonochromatorKind"
*MEAS_COND_AXIS_NAME_INTERNAL-12 "CBOType"
*MEAS_COND_AXIS_NAME_INTERNAL-13 "CBO-M"
*MEAS_COND_AXIS_NAME_INTERNAL-14 "CBO"
*MEAS_COND_AXIS_NAME_INTERNAL-15 "SelectionSlitType"
*MEAS_COND_AXIS_NAME_INTERNAL-16 "IncidentMonochromator-OmegaM"
*MEAS_COND_AXIS_NAME_INTERNAL-17 "IncidentSollerSlit"
*MEAS_COND_AXIS_NAME_INTERNAL-18 "IncidentSlitBox"
*MEAS_COND_AXIS_NAME_INTERNAL-19 "IncidentSlitBox"
*MEAS_COND_AXIS_NAME_INTERNAL-2 "TwoTheta"
*MEAS_COND_AXIS_NAME_INTERNAL-20 "IncidentSlitBox"
*MEAS_COND_AXIS_NAME_INTERNAL-21 "Zs"
*MEAS_COND_AXIS_NAME_INTERNAL-22 "IncidentAxdSlit"
*MEAS_COND_AXIS_NAME_INTERNAL-23 "IncidentAxdSlit"
*MEAS_COND_AXIS_NAME_INTERNAL-24 "IncidentAxdSlit"
*MEAS_COND_AXIS_NAME_INTERNAL-25 "LLSType"
*MEAS_COND_AXIS_NAME_INTERNAL-26 "InFilter"
*MEAS_COND_AXIS_NAME_INTERNAL-27 "Chi"
*MEAS_COND_AXIS_NAME_INTERNAL-28 "Phi"
*MEAS_COND_AXIS_NAME_INTERNAL-29 "Z"
*MEAS_COND_AXIS_NAME_INTERNAL-3 "Omega"
*MEAS_COND_AXIS_NAME_INTERNAL-30 "Alpha"
*MEAS_COND_AXIS_NAME_INTERNAL-31 "Beta"
*MEAS_COND_AXIS_NAME_INTERNAL-32 "TwoThetaChiPhi"
*MEAS_COND_AXIS_NAME_INTERNAL-33 "AlphaI"
*MEAS_COND_AXIS_NAME_INTERNAL-34 "BetaI"
*MEAS_COND_AXIS_NAME_INTERNAL-35 "TwoThetaB"
*MEAS_COND_AXIS_NAME_INTERNAL-36 "ReceivingSlitBox1"
*MEAS_COND_AXIS_NAME_INTERNAL-37 "ReceivingSlitBox1"
*MEAS_COND_AXIS_NAME_INTERNAL-38 "ReceivingSlitBox1"
*MEAS_COND_AXIS_NAME_INTERNAL-39 "Zr"
*MEAS_COND_AXIS_NAME_INTERNAL-4 "TwoThetaTheta"
*MEAS_COND_AXIS_NAME_INTERNAL-40 "Filter"
*MEAS_COND_AXIS_NAME_INTERNAL-41 "PSA"
*MEAS_COND_AXIS_NAME_INTERNAL-42 "ReceivingSollerSlit"
*MEAS_COND_AXIS_NAME_INTERNAL-43 "ReceivingSlitBox2"
*MEAS_COND_AXIS_NAME_INTERNAL-44 "ReceivingSlitBox2"
*MEAS_COND_AXIS_NAME_INTERNAL-45 "ReceivingSlitBox2"
*MEAS_COND_AXIS_NAME_INTERNAL-46 "ModuleSensorType"
*MEAS_COND_AXIS_NAME_INTERNAL-47 "GainMode"
*MEAS_COND_AXIS_NAME_INTERNAL-48 "PHA"
*MEAS_COND_AXIS_NAME_INTERNAL-49 "DetectorBeamStop"
*MEAS_COND_AXIS_NAME_INTERNAL-5 "TwoThetaOmega"
*MEAS_COND_AXIS_NAME_INTERNAL-50 "DetectorFilter"
*MEAS_COND_AXIS_NAME_INTERNAL-51 "DedicatedHolder"
*MEAS_COND_AXIS_NAME_INTERNAL-52 "Target_TargetTime"
*MEAS_COND_AXIS_NAME_INTERNAL-53 "Target_XrayOnTime"
*MEAS_COND_AXIS_NAME_INTERNAL-54 "Target_TMPTimeRealTime"
*MEAS_COND_AXIS_NAME_INTERNAL-55 "Target_RPTime"
*MEAS_COND_AXIS_NAME_INTERNAL-56 "Target_ForeLineTrapTime"
*MEAS_COND_AXIS_NAME_INTERNAL-57 "Target_RPOilTime"
*MEAS_COND_AXIS_NAME_INTERNAL-58 "Target_HVGreaseUpTime"
*MEAS_COND_AXIS_NAME_INTERNAL-59 "Target_FilamentTime"
*MEAS_COND_AXIS_NAME_INTERNAL-6 "OmegaTwoTheta"
*MEAS_COND_AXIS_NAME_INTERNAL-60 "Target_IG"
*MEAS_COND_AXIS_NAME_INTERNAL-61 "Target_IGTime"
*MEAS_COND_AXIS_NAME_INTERNAL-62 "Target_GP"
*MEAS_COND_AXIS_NAME_INTERNAL-63 "Target_FC"
*MEAS_COND_AXIS_NAME_INTERNAL-64 "HVPS_Bias"
*MEAS_COND_AXIS_NAME_INTERNAL-65 "HVPS_HVPSTime"
*MEAS_COND_AXIS_NAME_INTERNAL-66 "HVPS_Type1Time"
*MEAS_COND_AXIS_NAME_INTERNAL-67 "HVPS_Type2Time"
*MEAS_COND_AXIS_NAME_INTERNAL-68 "HVPS_Type3Time"
*MEAS_COND_AXIS_NAME_INTERNAL-69 "CW_IERTime"
*MEAS_COND_AXIS_NAME_INTERNAL-7 "TwoThetaChi"
*MEAS_COND_AXIS_NAME_INTERNAL-70 "CW_WaterHose"
*MEAS_COND_AXIS_NAME_INTERNAL-71 "CW_CoolingWater"
*MEAS_COND_AXIS_NAME_INTERNAL-72 "CW_ECTime"
*MEAS_COND_AXIS_NAME_INTERNAL-73 "CW_Flow1"
*MEAS_COND_AXIS_NAME_INTERNAL-74 "CW_Temperature1"
*MEAS_COND_AXIS_NAME_INTERNAL-75 "CW_Pressure1"
*MEAS_COND_AXIS_NAME_INTERNAL-76 "CW_PressureIn"
*MEAS_COND_AXIS_NAME_INTERNAL-77 "CW_PressureOut"
*MEAS_COND_AXIS_NAME_INTERNAL-78 "CW_Flow2"
*MEAS_COND_AXIS_NAME_INTERNAL-79 "CW_Temperature2"
*MEAS_COND_AXIS_NAME_INTERNAL-8 "GonioDirectBeamStop"
*MEAS_COND_AXIS_NAME_INTERNAL-80 "CW_Pressure2"
*MEAS_COND_AXIS_NAME_INTERNAL-81 "RE_EnclosureTemp"
*MEAS_COND_AXIS_NAME_INTERNAL-82 "RE_EnclosureHummidity"
*MEAS_COND_AXIS_NAME_INTERNAL-83 "RE_CabinetTemp"
*MEAS_COND_AXIS_NAME_INTERNAL-84 "RE_RPTemp"
*MEAS_COND_AXIS_NAME_INTERNAL-85 "RE_ShutterAXrayOnTime"
*MEAS_COND_AXIS_NAME_INTERNAL-86 "RE_ShutterATimes"
*MEAS_COND_AXIS_NAME_INTERNAL-87 "RE_ShutterAOpenCloseTime"
*MEAS_COND_AXIS_NAME_INTERNAL-88 "RE_ShutterACloseOpenTime"
*MEAS_COND_AXIS_NAME_INTERNAL-89 "RE_ShutterBXrayOnTime"
*MEAS_COND_AXIS_NAME_INTERNAL-9 "Ts"
*MEAS_COND_AXIS_NAME_INTERNAL-90 "RE_ShutterBTimes"
*MEAS_COND_AXIS_NAME_INTERNAL-91 "RE_ShutterBOpenCloseTime"
*MEAS_COND_AXIS_NAME_INTERNAL-92 "RE_ShutterBCloseOpenTime"
*MEAS_COND_AXIS_NAME_INTERNAL-93 "RE_XrayWarningRamp"
*MEAS_COND_AXIS_NAME_INTERNAL-94 "RE_ShutterAInstallation"
*MEAS_COND_AXIS_NAME_INTERNAL-95 "RE_ShutterARamp"
*MEAS_COND_AXIS_NAME_INTERNAL-96 "RE_ShutterBInstallation"
*MEAS_COND_AXIS_NAME_INTERNAL-97 "RE_ShutterBRamp"
*MEAS_COND_AXIS_NAME_INTERNAL-98 "RE_ExtShutterCLS"
*MEAS_COND_AXIS_NAME_INTERNAL-99 "RE_ExtXrayOFF"
*MEAS_COND_AXIS_NAME-0 "ThetaS"
*MEAS_COND_AXIS_NAME-1 "ThetaD"
*MEAS_COND_AXIS_NAME-10 "PrimaryGeometry"
*MEAS_COND_AXIS_NAME-100 "RE_ExtSafetyCircuit"
*MEAS_COND_AXIS_NAME-101 "Version_CPU"
*MEAS_COND_AXIS_NAME-102 "Version_RS1"
*MEAS_COND_AXIS_NAME-103 "Version_RS2"
*MEAS_COND_AXIS_NAME-104 "Version_HV"
*MEAS_COND_AXIS_NAME-105 "Version_CW"
*MEAS_COND_AXIS_NAME-106 "Version_RT"
*MEAS_COND_AXIS_NAME-107 "Axis_GoniometerGreaseUp"
*MEAS_COND_AXIS_NAME-108 "Lens"
*MEAS_COND_AXIS_NAME-109 "Binning"
*MEAS_COND_AXIS_NAME-11 "PrimaryMirrorType"
*MEAS_COND_AXIS_NAME-110 "LED1"
*MEAS_COND_AXIS_NAME-111 "LED2"
*MEAS_COND_AXIS_NAME-112 "DigitalZoom"
*MEAS_COND_AXIS_NAME-113 "IncidentPrimary"
*MEAS_COND_AXIS_NAME-114 "IncidentMonochromator"
*MEAS_COND_AXIS_NAME-115 "ReceivingOptics"
*MEAS_COND_AXIS_NAME-116 "CounterMonochromatorKind"
*MEAS_COND_AXIS_NAME-12 "CBOType"
*MEAS_COND_AXIS_NAME-13 "CBO-M"
*MEAS_COND_AXIS_NAME-14 "CBO"
*MEAS_COND_AXIS_NAME-15 "SelectionSlitType"
*MEAS_COND_AXIS_NAME-16 "IncidentMonochromator-OmegaM"
*MEAS_COND_AXIS_NAME-17 "IncidentSollerSlit"
*MEAS_COND_AXIS_NAME-18 "IncidentSlitBox"
*MEAS_COND_AXIS_NAME-19 "IncidentSlitBox-_Axis"
*MEAS_COND_AXIS_NAME-2 "TwoTheta"
*MEAS_COND_AXIS_NAME-20 "SlitDS"
*MEAS_COND_AXIS_NAME-21 "Zs"
*MEAS_COND_AXIS_NAME-22 "IncidentAxdSlit"
*MEAS_COND_AXIS_NAME-23 "LLS"
*MEAS_COND_AXIS_NAME-24 "DHLSlit"
*MEAS_COND_AXIS_NAME-25 "LLSType"
*MEAS_COND_AXIS_NAME-26 "InFilter"
*MEAS_COND_AXIS_NAME-27 "Chi"
*MEAS_COND_AXIS_NAME-28 "Phi"
*MEAS_COND_AXIS_NAME-29 "Z"
*MEAS_COND_AXIS_NAME-3 "Omega"
*MEAS_COND_AXIS_NAME-30 "Alpha"
*MEAS_COND_AXIS_NAME-31 "Beta"
*MEAS_COND_AXIS_NAME-32 "TwoThetaChiPhi"
*MEAS_COND_AXIS_NAME-33 "AlphaI"
*MEAS_COND_AXIS_NAME-34 "BetaI"
*MEAS_COND_AXIS_NAME-35 "TwoThetaB"
*MEAS_COND_AXIS_NAME-36 "ReceivingSlitBox1"
*MEAS_COND_AXIS_NAME-37 "ReceivingSlitBox1-_Axis"
*MEAS_COND_AXIS_NAME-38 "SlitSS"
*MEAS_COND_AXIS_NAME-39 "Zr"
*MEAS_COND_AXIS_NAME-4 "TwoThetaTheta"
*MEAS_COND_AXIS_NAME-40 "Filter"
*MEAS_COND_AXIS_NAME-41 "PSA"
*MEAS_COND_AXIS_NAME-42 "ReceivingSollerSlit"
*MEAS_COND_AXIS_NAME-43 "ReceivingSlitBox2"
*MEAS_COND_AXIS_NAME-44 "ReceivingSlitBox2-_Axis"
*MEAS_COND_AXIS_NAME-45 "SlitRS"
*MEAS_COND_AXIS_NAME-46 "ModuleSensorType"
*MEAS_COND_AXIS_NAME-47 "GainMode"
*MEAS_COND_AXIS_NAME-48 "PHA"
*MEAS_COND_AXIS_NAME-49 "DetectorBeamStop"
*MEAS_COND_AXIS_NAME-5 "TwoThetaOmega"
*MEAS_COND_AXIS_NAME-50 "DetectorFilter"
*MEAS_COND_AXIS_NAME-51 "DedicatedHolder"
*MEAS_COND_AXIS_NAME-52 "Target_TargetTime"
*MEAS_COND_AXIS_NAME-53 "Target_XrayOnTime"
*MEAS_COND_AXIS_NAME-54 "Target_TMPTimeRealTime"
*MEAS_COND_AXIS_NAME-55 "Target_RPTime"
*MEAS_COND_AXIS_NAME-56 "Target_ForeLineTrapTime"
*MEAS_COND_AXIS_NAME-57 "Target_RPOilTime"
*MEAS_COND_AXIS_NAME-58 "Target_HVGreaseUpTime"
*MEAS_COND_AXIS_NAME-59 "Target_FilamentTime"
*MEAS_COND_AXIS_NAME-6 "OmegaTwoTheta"
*MEAS_COND_AXIS_NAME-60 "Target_IG"
*MEAS_COND_AXIS_NAME-61 "Target_IGTime"
*MEAS_COND_AXIS_NAME-62 "Target_GP"
*MEAS_COND_AXIS_NAME-63 "Target_FC"
*MEAS_COND_AXIS_NAME-64 "HVPS_Bias"
*MEAS_COND_AXIS_NAME-65 "HVPS_HVPSTime"
*MEAS_COND_AXIS_NAME-66 "HVPS_Type1Time"
*MEAS_COND_AXIS_NAME-67 "HVPS_Type2Time"
*MEAS_COND_AXIS_NAME-68 "HVPS_Type3Time"
*MEAS_COND_AXIS_NAME-69 "CW_IERTime"
*MEAS_COND_AXIS_NAME-7 "TwoThetaChi"
*MEAS_COND_AXIS_NAME-70 "CW_WaterHose"
*MEAS_COND_AXIS_NAME-71 "CW_CoolingWater"
*MEAS_COND_AXIS_NAME-72 "CW_ECTime"
*MEAS_COND_AXIS_NAME-73 "CW_Flow1"
*MEAS_COND_AXIS_NAME-74 "CW_Temperature1"
*MEAS_COND_AXIS_NAME-75 "CW_Pressure1"
*MEAS_COND_AXIS_NAME-76 "CW_PressureIn"
*MEAS_COND_AXIS_NAME-77 "CW_PressureOut"
*MEAS_COND_AXIS_NAME-78 "CW_Flow2"
*MEAS_COND_AXIS_NAME-79 "CW_Temperature2"
*MEAS_COND_AXIS_NAME-8 "GonioDirectBeamStop"
*MEAS_COND_AXIS_NAME-80 "CW_Pressure2"
*MEAS_COND_AXIS_NAME-81 "RE_EnclosureTemp"
*MEAS_COND_AXIS_NAME-82 "RE_EnclosureHummidity"
*MEAS_COND_AXIS_NAME-83 "RE_CabinetTemp"
*MEAS_COND_AXIS_NAME-84 "RE_RPTemp"
*MEAS_COND_AXIS_NAME-85 "RE_ShutterAXrayOnTime"
*MEAS_COND_AXIS_NAME-86 "RE_ShutterATimes"
*MEAS_COND_AXIS_NAME-87 "RE_ShutterAOpenCloseTime"
*MEAS_COND_AXIS_NAME-88 "RE_ShutterACloseOpenTime"
*MEAS_COND_AXIS_NAME-89 "RE_ShutterBXrayOnTime"
*MEAS_COND_AXIS_NAME-9 "Ts"
*MEAS_COND_AXIS_NAME-90 "RE_ShutterBTimes"
*MEAS_COND_AXIS_NAME-91 "RE_ShutterBOpenCloseTime"
*MEAS_COND_AXIS_NAME-92 "RE_ShutterBCloseOpenTime"
*MEAS_COND_AXIS_NAME-93 "RE_XrayWarningRamp"
*MEAS_COND_AXIS_NAME-94 "RE_ShutterAInstallation"
*MEAS_COND_AXIS_NAME-95 "RE_ShutterARamp"
*MEAS_COND_AXIS_NAME-96 "RE_ShutterBInstallation"
*MEAS_COND_AXIS_NAME-97 "RE_ShutterBRamp"
*MEAS_COND_AXIS_NAME-98 "RE_ExtShutterCLS"
*MEAS_COND_AXIS_NAME-99 "RE_ExtXrayOFF"
*MEAS_COND_AXIS_OFFSET-0 "0.7617"
*MEAS_COND_AXIS_OFFSET-1 "0.0794"
*MEAS_COND_AXIS_OFFSET-10 "0"
*MEAS_COND_AXIS_OFFSET-100 "0"
*MEAS_COND_AXIS_OFFSET-101 "0"
*MEAS_COND_AXIS_OFFSET-102 "0"
*MEAS_COND_AXIS_OFFSET-103 "0"
*MEAS_COND_AXIS_OFFSET-104 "0"
*MEAS_COND_AXIS_OFFSET-105 "0"
*MEAS_COND_AXIS_OFFSET-106 "0"
*MEAS_COND_AXIS_OFFSET-107 "0"
*MEAS_COND_AXIS_OFFSET-108 "0"
*MEAS_COND_AXIS_OFFSET-109 "0"
*MEAS_COND_AXIS_OFFSET-11 "0"
*MEAS_COND_AXIS_OFFSET-110 "0"
*MEAS_COND_AXIS_OFFSET-111 "0"
*MEAS_COND_AXIS_OFFSET-112 "0"
*MEAS_COND_AXIS_OFFSET-113 "0"
*MEAS_COND_AXIS_OFFSET-114 "0"
*MEAS_COND_AXIS_OFFSET-115 "0"
*MEAS_COND_AXIS_OFFSET-116 "0"
*MEAS_COND_AXIS_OFFSET-12 "0"
*MEAS_COND_AXIS_OFFSET-13 "0"
*MEAS_COND_AXIS_OFFSET-14 "0"
*MEAS_COND_AXIS_OFFSET-15 "0"
*MEAS_COND_AXIS_OFFSET-16 "0"
*MEAS_COND_AXIS_OFFSET-17 "0"
*MEAS_COND_AXIS_OFFSET-18 "0"
*MEAS_COND_AXIS_OFFSET-19 "0"
*MEAS_COND_AXIS_OFFSET-2 "0.8411"
*MEAS_COND_AXIS_OFFSET-20 "0"
*MEAS_COND_AXIS_OFFSET-21 "0"
*MEAS_COND_AXIS_OFFSET-22 "0"
*MEAS_COND_AXIS_OFFSET-23 "0"
*MEAS_COND_AXIS_OFFSET-24 "0"
*MEAS_COND_AXIS_OFFSET-25 "0"
*MEAS_COND_AXIS_OFFSET-26 "0"
*MEAS_COND_AXIS_OFFSET-27 "0"
*MEAS_COND_AXIS_OFFSET-28 "0"
*MEAS_COND_AXIS_OFFSET-29 "0"
*MEAS_COND_AXIS_OFFSET-3 "0.7617"
*MEAS_COND_AXIS_OFFSET-30 "0"
*MEAS_COND_AXIS_OFFSET-31 "0"
*MEAS_COND_AXIS_OFFSET-32 "0"
*MEAS_COND_AXIS_OFFSET-33 "0"
*MEAS_COND_AXIS_OFFSET-34 "0"
*MEAS_COND_AXIS_OFFSET-35 "0"
*MEAS_COND_AXIS_OFFSET-36 "0"
*MEAS_COND_AXIS_OFFSET-37 "0"
*MEAS_COND_AXIS_OFFSET-38 "0"
*MEAS_COND_AXIS_OFFSET-39 "0"
*MEAS_COND_AXIS_OFFSET-4 "0"
*MEAS_COND_AXIS_OFFSET-40 "0"
*MEAS_COND_AXIS_OFFSET-41 "0"
*MEAS_COND_AXIS_OFFSET-42 "0"
*MEAS_COND_AXIS_OFFSET-43 "0"
*MEAS_COND_AXIS_OFFSET-44 "0"
*MEAS_COND_AXIS_OFFSET-45 "0"
*MEAS_COND_AXIS_OFFSET-46 "0"
*MEAS_COND_AXIS_OFFSET-47 "0"
*MEAS_COND_AXIS_OFFSET-48 "0"
*MEAS_COND_AXIS_OFFSET-49 "0"
*MEAS_COND_AXIS_OFFSET-5 "0"
*MEAS_COND_AXIS_OFFSET-50 "0"
*MEAS_COND_AXIS_OFFSET-51 "0"
*MEAS_COND_AXIS_OFFSET-52 "0"
*MEAS_COND_AXIS_OFFSET-53 "0"
*MEAS_COND_AXIS_OFFSET-54 "0"
*MEAS_COND_AXIS_OFFSET-55 "0"
*MEAS_COND_AXIS_OFFSET-56 "0"
*MEAS_COND_AXIS_OFFSET-57 "0"
*MEAS_COND_AXIS_OFFSET-58 "0"
*MEAS_COND_AXIS_OFFSET-59 "0"
*MEAS_COND_AXIS_OFFSET-6 "0"
*MEAS_COND_AXIS_OFFSET-60 "0"
*MEAS_COND_AXIS_OFFSET-61 "0"
*MEAS_COND_AXIS_OFFSET-62 "0"
*MEAS_COND_AXIS_OFFSET-63 "0"
*MEAS_COND_AXIS_OFFSET-64 "0"
*MEAS_COND_AXIS_OFFSET-65 "0"
*MEAS_COND_AXIS_OFFSET-66 "0"
*MEAS_COND_AXIS_OFFSET-67 "0"
*MEAS_COND_AXIS_OFFSET-68 "0"
*MEAS_COND_AXIS_OFFSET-69 "0"
*MEAS_COND_AXIS_OFFSET-7 "0"
*MEAS_COND_AXIS_OFFSET-70 "0"
*MEAS_COND_AXIS_OFFSET-71 "0"
*MEAS_COND_AXIS_OFFSET-72 "0"
*MEAS_COND_AXIS_OFFSET-73 "0"
*MEAS_COND_AXIS_OFFSET-74 "0"
*MEAS_COND_AXIS_OFFSET-75 "0"
*MEAS_COND_AXIS_OFFSET-76 "0"
*MEAS_COND_AXIS_OFFSET-77 "0"
*MEAS_COND_AXIS_OFFSET-78 "0"
*MEAS_COND_AXIS_OFFSET-79 "0"
*MEAS_COND_AXIS_OFFSET-8 "0"
*MEAS_COND_AXIS_OFFSET-80 "0"
*MEAS_COND_AXIS_OFFSET-81 "0"
*MEAS_COND_AXIS_OFFSET-82 "0"
*MEAS_COND_AXIS_OFFSET-83 "0"
*MEAS_COND_AXIS_OFFSET-84 "0"
*MEAS_COND_AXIS_OFFSET-85 "0"
*MEAS_COND_AXIS_OFFSET-86 "0"
*MEAS_COND_AXIS_OFFSET-87 "0"
*MEAS_COND_AXIS_OFFSET-88 "0"
*MEAS_COND_AXIS_OFFSET-89 "0"
*MEAS_COND_AXIS_OFFSET-9 "0"
*MEAS_COND_AXIS_OFFSET-90 "0"
*MEAS_COND_AXIS_OFFSET-91 "0"
*MEAS_COND_AXIS_OFFSET-92 "0"
*MEAS_COND_AXIS_OFFSET-93 "0"
*MEAS_COND_AXIS_OFFSET-94 "0"
*MEAS_COND_AXIS_OFFSET-95 "0"
*MEAS_COND_AXIS_OFFSET-96 "0"
*MEAS_COND_AXIS_OFFSET-97 "0"
*MEAS_COND_AXIS_OFFSET-98 "0"
*MEAS_COND_AXIS_OFFSET-99 "0"
*MEAS_COND_AXIS_POSITION-0 "0.0000"
*MEAS_COND_AXIS_POSITION-1 "0.0000"
*MEAS_COND_AXIS_POSITION-10 "Right"
*MEAS_COND_AXIS_POSITION-100 "CLOSE"
*MEAS_COND_AXIS_POSITION-101 "10.1.3"
*MEAS_COND_AXIS_POSITION-102 "5.5.6"
*MEAS_COND_AXIS_POSITION-103 "N/A"
*MEAS_COND_AXIS_POSITION-104 "5.5.6"
*MEAS_COND_AXIS_POSITION-105 "5.5.6"
*MEAS_COND_AXIS_POSITION-106 "2.3.2"
*MEAS_COND_AXIS_POSITION-107 "7609.55"
*MEAS_COND_AXIS_POSITION-108 "1"
*MEAS_COND_AXIS_POSITION-109 "3"
*MEAS_COND_AXIS_POSITION-11 "None"
*MEAS_COND_AXIS_POSITION-113 "Standard"
*MEAS_COND_AXIS_POSITION-114 "Ge(220)x2"
*MEAS_COND_AXIS_POSITION-115 "PSA_open"
*MEAS_COND_AXIS_POSITION-116 "None"
*MEAS_COND_AXIS_POSITION-12 "Type2"
*MEAS_COND_AXIS_POSITION-13 "0"
*MEAS_COND_AXIS_POSITION-14 "PB"
*MEAS_COND_AXIS_POSITION-15 "Type2"
*MEAS_COND_AXIS_POSITION-16 "0"
*MEAS_COND_AXIS_POSITION-17 "Soller_slit_open_s"
*MEAS_COND_AXIS_POSITION-18 "0.050mm"
*MEAS_COND_AXIS_POSITION-19 "0.050000"
*MEAS_COND_AXIS_POSITION-2 "0.0000"
*MEAS_COND_AXIS_POSITION-20 "0.050mm"
*MEAS_COND_AXIS_POSITION-21 "-0.2481250"
*MEAS_COND_AXIS_POSITION-22 "10mm"
*MEAS_COND_AXIS_POSITION-23 "10mm"
*MEAS_COND_AXIS_POSITION-24 "10mm"
*MEAS_COND_AXIS_POSITION-25 "Type2"
*MEAS_COND_AXIS_POSITION-26 "None"
*MEAS_COND_AXIS_POSITION-27 "-0.042"
*MEAS_COND_AXIS_POSITION-28 "0.000"
*MEAS_COND_AXIS_POSITION-29 "-0.6652"
*MEAS_COND_AXIS_POSITION-3 "0.0000"
*MEAS_COND_AXIS_POSITION-30 "90.042"
*MEAS_COND_AXIS_POSITION-31 "0.000"
*MEAS_COND_AXIS_POSITION-32 "0.000"
*MEAS_COND_AXIS_POSITION-33 "90.00"
*MEAS_COND_AXIS_POSITION-34 "0.000"
*MEAS_COND_AXIS_POSITION-35 "0.0000"
*MEAS_COND_AXIS_POSITION-36 "0.150mm"
*MEAS_COND_AXIS_POSITION-37 "0.150000"
*MEAS_COND_AXIS_POSITION-38 "0.150mm"
*MEAS_COND_AXIS_POSITION-39 "0.1359375"
*MEAS_COND_AXIS_POSITION-4 "0.0000"
*MEAS_COND_AXIS_POSITION-40 "None"
*MEAS_COND_AXIS_POSITION-41 "PSA_open"
*MEAS_COND_AXIS_POSITION-42 "Soller_slit_2.5deg"
*MEAS_COND_AXIS_POSITION-43 "0.300mm"
*MEAS_COND_AXIS_POSITION-44 "0.3"
*MEAS_COND_AXIS_POSITION-45 "0.300mm"
*MEAS_COND_AXIS_POSITION-46 "AC"
*MEAS_COND_AXIS_POSITION-47 "Mo-HiC"
*MEAS_COND_AXIS_POSITION-49 "In"
*MEAS_COND_AXIS_POSITION-5 "0.0000"
*MEAS_COND_AXIS_POSITION-50 "None"
*MEAS_COND_AXIS_POSITION-51 "None"
*MEAS_COND_AXIS_POSITION-52 "2272.850000"
*MEAS_COND_AXIS_POSITION-53 "2234.316667"
*MEAS_COND_AXIS_POSITION-54 "7609.55"
*MEAS_COND_AXIS_POSITION-55 "8100.433333"
*MEAS_COND_AXIS_POSITION-56 "8100.433333"
*MEAS_COND_AXIS_POSITION-57 ""
*MEAS_COND_AXIS_POSITION-58 "7609.56"
*MEAS_COND_AXIS_POSITION-59 "2234.316667"
*MEAS_COND_AXIS_POSITION-6 "0.0000"
*MEAS_COND_AXIS_POSITION-60 "110.000000"
*MEAS_COND_AXIS_POSITION-61 "8100.150000"
*MEAS_COND_AXIS_POSITION-62 "3336.000000"
*MEAS_COND_AXIS_POSITION-63 "3.001000"
*MEAS_COND_AXIS_POSITION-64 "850.000000"
*MEAS_COND_AXIS_POSITION-65 ""
*MEAS_COND_AXIS_POSITION-66 ""
*MEAS_COND_AXIS_POSITION-67 ""
*MEAS_COND_AXIS_POSITION-68 ""
*MEAS_COND_AXIS_POSITION-69 "0.000000"
*MEAS_COND_AXIS_POSITION-7 "0.0000"
*MEAS_COND_AXIS_POSITION-70 "7609.55"
*MEAS_COND_AXIS_POSITION-71 "7609.55"
*MEAS_COND_AXIS_POSITION-72 ""
*MEAS_COND_AXIS_POSITION-73 "0.000000"
*MEAS_COND_AXIS_POSITION-74 "0.000000"
*MEAS_COND_AXIS_POSITION-75 "0.000000"
*MEAS_COND_AXIS_POSITION-76 ""
*MEAS_COND_AXIS_POSITION-77 ""
*MEAS_COND_AXIS_POSITION-78 "17.137000"
*MEAS_COND_AXIS_POSITION-79 "26.000000"
*MEAS_COND_AXIS_POSITION-8 "No_unit"
*MEAS_COND_AXIS_POSITION-80 "0.000000"
*MEAS_COND_AXIS_POSITION-81 "0.000000"
*MEAS_COND_AXIS_POSITION-82 ""
*MEAS_COND_AXIS_POSITION-83 "41.000000"
*MEAS_COND_AXIS_POSITION-84 ""
*MEAS_COND_AXIS_POSITION-85 ""
*MEAS_COND_AXIS_POSITION-86 ""
*MEAS_COND_AXIS_POSITION-87 ""
*MEAS_COND_AXIS_POSITION-88 ""
*MEAS_COND_AXIS_POSITION-89 ""
*MEAS_COND_AXIS_POSITION-9 "-5.7245000"
*MEAS_COND_AXIS_POSITION-90 "6277.000000"
*MEAS_COND_AXIS_POSITION-91 "30.000000"
*MEAS_COND_AXIS_POSITION-92 "23.000000"
*MEAS_COND_AXIS_POSITION-93 ""
*MEAS_COND_AXIS_POSITION-94 "OFF"
*MEAS_COND_AXIS_POSITION-95 ""
*MEAS_COND_AXIS_POSITION-96 "ON"
*MEAS_COND_AXIS_POSITION-97 ""
*MEAS_COND_AXIS_POSITION-98 ""
*MEAS_COND_AXIS_POSITION-99 ""
*MEAS_COND_AXIS_RESOLUTION-0 "0.0001"
*MEAS_COND_AXIS_RESOLUTION-1 "0.0001"
*MEAS_COND_AXIS_RESOLUTION-10 ""
*MEAS_COND_AXIS_RESOLUTION-100 "1.000000"
*MEAS_COND_AXIS_RESOLUTION-101 "1.000000"
*MEAS_COND_AXIS_RESOLUTION-102 "1.000000"
*MEAS_COND_AXIS_RESOLUTION-103 "1.000000"
*MEAS_COND_AXIS_RESOLUTION-104 "1.000000"
*MEAS_COND_AXIS_RESOLUTION-105 "1.000000"
*MEAS_COND_AXIS_RESOLUTION-106 "1.000000"
*MEAS_COND_AXIS_RESOLUTION-107 "0.01"
*MEAS_COND_AXIS_RESOLUTION-108 ""
*MEAS_COND_AXIS_RESOLUTION-109 ""
*MEAS_COND_AXIS_RESOLUTION-11 ""
*MEAS_COND_AXIS_RESOLUTION-110 "1"
*MEAS_COND_AXIS_RESOLUTION-111 "1"
*MEAS_COND_AXIS_RESOLUTION-112 "0.01"
*MEAS_COND_AXIS_RESOLUTION-12 ""
*MEAS_COND_AXIS_RESOLUTION-13 "1"
*MEAS_COND_AXIS_RESOLUTION-14 ""
*MEAS_COND_AXIS_RESOLUTION-15 ""
*MEAS_COND_AXIS_RESOLUTION-16 "1"
*MEAS_COND_AXIS_RESOLUTION-17 ""
*MEAS_COND_AXIS_RESOLUTION-18 "1/1600"
*MEAS_COND_AXIS_RESOLUTION-19 "1/1600"
*MEAS_COND_AXIS_RESOLUTION-2 "0.0001"
*MEAS_COND_AXIS_RESOLUTION-20 "1/1600"
*MEAS_COND_AXIS_RESOLUTION-21 "0.0003125"
*MEAS_COND_AXIS_RESOLUTION-22 ""
*MEAS_COND_AXIS_RESOLUTION-23 ""
*MEAS_COND_AXIS_RESOLUTION-24 ""
*MEAS_COND_AXIS_RESOLUTION-25 ""
*MEAS_COND_AXIS_RESOLUTION-26 ""
*MEAS_COND_AXIS_RESOLUTION-27 "0.001"
*MEAS_COND_AXIS_RESOLUTION-28 "0.002"
*MEAS_COND_AXIS_RESOLUTION-29 "0.0001"
*MEAS_COND_AXIS_RESOLUTION-3 "0.0001"
*MEAS_COND_AXIS_RESOLUTION-30 "0.001"
*MEAS_COND_AXIS_RESOLUTION-31 "0.002"
*MEAS_COND_AXIS_RESOLUTION-32 "0.004"
*MEAS_COND_AXIS_RESOLUTION-33 "0.01"
*MEAS_COND_AXIS_RESOLUTION-34 "0.002"
*MEAS_COND_AXIS_RESOLUTION-35 "0.0001"
*MEAS_COND_AXIS_RESOLUTION-36 "1/1600"
*MEAS_COND_AXIS_RESOLUTION-37 "1/1600"
*MEAS_COND_AXIS_RESOLUTION-38 "1/1600"
*MEAS_COND_AXIS_RESOLUTION-39 "0.0003125"
*MEAS_COND_AXIS_RESOLUTION-4 "0.0002"
*MEAS_COND_AXIS_RESOLUTION-40 ""
*MEAS_COND_AXIS_RESOLUTION-41 ""
*MEAS_COND_AXIS_RESOLUTION-42 ""
*MEAS_COND_AXIS_RESOLUTION-43 "0.1"
*MEAS_COND_AXIS_RESOLUTION-44 "0.1"
*MEAS_COND_AXIS_RESOLUTION-45 "0.1"
*MEAS_COND_AXIS_RESOLUTION-46 ""
*MEAS_COND_AXIS_RESOLUTION-47 ""
*MEAS_COND_AXIS_RESOLUTION-48 "1"
*MEAS_COND_AXIS_RESOLUTION-49 ""
*MEAS_COND_AXIS_RESOLUTION-5 "0.0002"
*MEAS_COND_AXIS_RESOLUTION-50 ""
*MEAS_COND_AXIS_RESOLUTION-51 ""
*MEAS_COND_AXIS_RESOLUTION-52 "0.010000"
*MEAS_COND_AXIS_RESOLUTION-53 "0.010000"
*MEAS_COND_AXIS_RESOLUTION-54 "0.01"
*MEAS_COND_AXIS_RESOLUTION-55 "0.010000"
*MEAS_COND_AXIS_RESOLUTION-56 "0.010000"
*MEAS_COND_AXIS_RESOLUTION-57 "0.01"
*MEAS_COND_AXIS_RESOLUTION-58 "0.01"
*MEAS_COND_AXIS_RESOLUTION-59 "0.010000"
*MEAS_COND_AXIS_RESOLUTION-6 "0.0001"
*MEAS_COND_AXIS_RESOLUTION-60 "1.000000"
*MEAS_COND_AXIS_RESOLUTION-61 "0.010000"
*MEAS_COND_AXIS_RESOLUTION-62 "1.000000"
*MEAS_COND_AXIS_RESOLUTION-63 "0.01"
*MEAS_COND_AXIS_RESOLUTION-64 "1"
*MEAS_COND_AXIS_RESOLUTION-65 "0.01"
*MEAS_COND_AXIS_RESOLUTION-66 "0.01"
*MEAS_COND_AXIS_RESOLUTION-67 "0.01"
*MEAS_COND_AXIS_RESOLUTION-68 "0.01"
*MEAS_COND_AXIS_RESOLUTION-69 "0.010000"
*MEAS_COND_AXIS_RESOLUTION-7 "0.0005"
*MEAS_COND_AXIS_RESOLUTION-70 "0.01"
*MEAS_COND_AXIS_RESOLUTION-71 "0.01"
*MEAS_COND_AXIS_RESOLUTION-72 "1"
*MEAS_COND_AXIS_RESOLUTION-73 "0.1"
*MEAS_COND_AXIS_RESOLUTION-74 "1"
*MEAS_COND_AXIS_RESOLUTION-75 "0.01"
*MEAS_COND_AXIS_RESOLUTION-76 "0.01"
*MEAS_COND_AXIS_RESOLUTION-77 "0.01"
*MEAS_COND_AXIS_RESOLUTION-78 "0.100000"
*MEAS_COND_AXIS_RESOLUTION-79 "1.000000"
*MEAS_COND_AXIS_RESOLUTION-8 ""
*MEAS_COND_AXIS_RESOLUTION-80 "0.01"
*MEAS_COND_AXIS_RESOLUTION-81 "1.000000"
*MEAS_COND_AXIS_RESOLUTION-82 "1"
*MEAS_COND_AXIS_RESOLUTION-83 "1.000000"
*MEAS_COND_AXIS_RESOLUTION-84 "1"
*MEAS_COND_AXIS_RESOLUTION-85 "0.01"
*MEAS_COND_AXIS_RESOLUTION-86 "1"
*MEAS_COND_AXIS_RESOLUTION-87 "1"
*MEAS_COND_AXIS_RESOLUTION-88 "1"
*MEAS_COND_AXIS_RESOLUTION-89 "0.01"
*MEAS_COND_AXIS_RESOLUTION-9 "0.0000625"
*MEAS_COND_AXIS_RESOLUTION-90 "1.000000"
*MEAS_COND_AXIS_RESOLUTION-91 "1.000000"
*MEAS_COND_AXIS_RESOLUTION-92 "1.000000"
*MEAS_COND_AXIS_RESOLUTION-93 "-"
*MEAS_COND_AXIS_RESOLUTION-94 "-"
*MEAS_COND_AXIS_RESOLUTION-95 "-"
*MEAS_COND_AXIS_RESOLUTION-96 "1.000000"
*MEAS_COND_AXIS_RESOLUTION-97 "-"
*MEAS_COND_AXIS_RESOLUTION-98 "-"
*MEAS_COND_AXIS_RESOLUTION-99 "-"
*MEAS_COND_AXIS_STATE-0 "Fixed"
*MEAS_COND_AXIS_STATE-1 "Fixed"
*MEAS_COND_AXIS_STATE-10 "Fixed"
*MEAS_COND_AXIS_STATE-100 "Fixed"
*MEAS_COND_AXIS_STATE-101 "Fixed"
*MEAS_COND_AXIS_STATE-102 "Fixed"
*MEAS_COND_AXIS_STATE-103 "Fixed"
*MEAS_COND_AXIS_STATE-104 "Fixed"
*MEAS_COND_AXIS_STATE-105 "Fixed"
*MEAS_COND_AXIS_STATE-106 "Fixed"
*MEAS_COND_AXIS_STATE-107 "Fixed"
*MEAS_COND_AXIS_STATE-108 "Fixed"
*MEAS_COND_AXIS_STATE-109 "Fixed"
*MEAS_COND_AXIS_STATE-11 "Fixed"
*MEAS_COND_AXIS_STATE-110 "Fixed"
*MEAS_COND_AXIS_STATE-111 "Fixed"
*MEAS_COND_AXIS_STATE-112 "Fixed"
*MEAS_COND_AXIS_STATE-12 "Fixed"
*MEAS_COND_AXIS_STATE-13 "Fixed"
*MEAS_COND_AXIS_STATE-14 "Fixed"
*MEAS_COND_AXIS_STATE-15 "Fixed"
*MEAS_COND_AXIS_STATE-16 "Fixed"
*MEAS_COND_AXIS_STATE-17 "Fixed"
*MEAS_COND_AXIS_STATE-18 "Fixed"
*MEAS_COND_AXIS_STATE-19 "Fixed"
*MEAS_COND_AXIS_STATE-2 "Fixed"
*MEAS_COND_AXIS_STATE-20 "Fixed"
*MEAS_COND_AXIS_STATE-21 "Fixed"
*MEAS_COND_AXIS_STATE-22 "Fixed"
*MEAS_COND_AXIS_STATE-23 "Fixed"
*MEAS_COND_AXIS_STATE-24 "Fixed"
*MEAS_COND_AXIS_STATE-25 "Fixed"
*MEAS_COND_AXIS_STATE-26 "Fixed"
*MEAS_COND_AXIS_STATE-27 "Fixed"
*MEAS_COND_AXIS_STATE-28 "Fixed"
*MEAS_COND_AXIS_STATE-29 "Fixed"
*MEAS_COND_AXIS_STATE-3 "Fixed"
*MEAS_COND_AXIS_STATE-30 "Fixed"
*MEAS_COND_AXIS_STATE-31 "Fixed"
*MEAS_COND_AXIS_STATE-32 "Fixed"
*MEAS_COND_AXIS_STATE-33 "Fixed"
*MEAS_COND_AXIS_STATE-34 "Fixed"
*MEAS_COND_AXIS_STATE-35 "Fixed"
*MEAS_COND_AXIS_STATE-36 "Fixed"
*MEAS_COND_AXIS_STATE-37 "Fixed"
*MEAS_COND_AXIS_STATE-38 "Fixed"
*MEAS_COND_AXIS_STATE-39 "Fixed"
*MEAS_COND_AXIS_STATE-4 "Fixed"
*MEAS_COND_AXIS_STATE-40 "Fixed"
*MEAS_COND_AXIS_STATE-41 "Fixed"
*MEAS_COND_AXIS_STATE-42 "Fixed"
*MEAS_COND_AXIS_STATE-43 "Fixed"
*MEAS_COND_AXIS_STATE-44 "Fixed"
*MEAS_COND_AXIS_STATE-45 "Fixed"
*MEAS_COND_AXIS_STATE-46 "Fixed"
*MEAS_COND_AXIS_STATE-47 "Fixed"
*MEAS_COND_AXIS_STATE-48 "Fixed"
*MEAS_COND_AXIS_STATE-49 "Fixed"
*MEAS_COND_AXIS_STATE-5 "Scan"
*MEAS_COND_AXIS_STATE-50 "Fixed"
*MEAS_COND_AXIS_STATE-51 "Fixed"
*MEAS_COND_AXIS_STATE-52 "Fixed"
*MEAS_COND_AXIS_STATE-53 "Fixed"
*MEAS_COND_AXIS_STATE-54 "Fixed"
*MEAS_COND_AXIS_STATE-55 "Fixed"
*MEAS_COND_AXIS_STATE-56 "Fixed"
*MEAS_COND_AXIS_STATE-57 "Fixed"
*MEAS_COND_AXIS_STATE-58 "Fixed"
*MEAS_COND_AXIS_STATE-59 "Fixed"
*MEAS_COND_AXIS_STATE-6 "Fixed"
*MEAS_COND_AXIS_STATE-60 "Fixed"
*MEAS_COND_AXIS_STATE-61 "Fixed"
*MEAS_COND_AXIS_STATE-62 "Fixed"
*MEAS_COND_AXIS_STATE-63 "Fixed"
*MEAS_COND_AXIS_STATE-64 "Fixed"
*MEAS_COND_AXIS_STATE-65 "Fixed"
*MEAS_COND_AXIS_STATE-66 "Fixed"
*MEAS_COND_AXIS_STATE-67 "Fixed"
*MEAS_COND_AXIS_STATE-68 "Fixed"
*MEAS_COND_AXIS_STATE-69 "Fixed"
*MEAS_COND_AXIS_STATE-7 "Fixed"
*MEAS_COND_AXIS_STATE-70 "Fixed"
*MEAS_COND_AXIS_STATE-71 "Fixed"
*MEAS_COND_AXIS_STATE-72 "Fixed"
*MEAS_COND_AXIS_STATE-73 "Fixed"
*MEAS_COND_AXIS_STATE-74 "Fixed"
*MEAS_COND_AXIS_STATE-75 "Fixed"
*MEAS_COND_AXIS_STATE-76 "Fixed"
*MEAS_COND_AXIS_STATE-77 "Fixed"
*MEAS_COND_AXIS_STATE-78 "Fixed"
*MEAS_COND_AXIS_STATE-79 "Fixed"
*MEAS_COND_AXIS_STATE-8 "Fixed"
*MEAS_COND_AXIS_STATE-80 "Fixed"
*MEAS_COND_AXIS_STATE-81 "Fixed"
*MEAS_COND_AXIS_STATE-82 "Fixed"
*MEAS_COND_AXIS_STATE-83 "Fixed"
*MEAS_COND_AXIS_STATE-84 "Fixed"
*MEAS_COND_AXIS_STATE-85 "Fixed"
*MEAS_COND_AXIS_STATE-86 "Fixed"
*MEAS_COND_AXIS_STATE-87 "Fixed"
*MEAS_COND_AXIS_STATE-88 "Fixed"
*MEAS_COND_AXIS_STATE-89 "Fixed"
*MEAS_COND_AXIS_STATE-9 "Fixed"
*MEAS_COND_AXIS_STATE-90 "Fixed"
*MEAS_COND_AXIS_STATE-91 "Fixed"
*MEAS_COND_AXIS_STATE-92 "Fixed"
*MEAS_COND_AXIS_STATE-93 "Fixed"
*MEAS_COND_AXIS_STATE-94 "Fixed"
*MEAS_COND_AXIS_STATE-95 "Fixed"
*MEAS_COND_AXIS_STATE-96 "Fixed"
*MEAS_COND_AXIS_STATE-97 "Fixed"
*MEAS_COND_AXIS_STATE-98 "Fixed"
*MEAS_COND_AXIS_STATE-99 "Fixed"
*MEAS_COND_AXIS_UNIT-0 "deg"
*MEAS_COND_AXIS_UNIT-1 "deg"
*MEAS_COND_AXIS_UNIT-10 ""
*MEAS_COND_AXIS_UNIT-100 ""
*MEAS_COND_AXIS_UNIT-101 ""
*MEAS_COND_AXIS_UNIT-102 ""
*MEAS_COND_AXIS_UNIT-103 ""
*MEAS_COND_AXIS_UNIT-104 ""
*MEAS_COND_AXIS_UNIT-105 ""
*MEAS_COND_AXIS_UNIT-106 ""
*MEAS_COND_AXIS_UNIT-107 "H"
*MEAS_COND_AXIS_UNIT-108 ""
*MEAS_COND_AXIS_UNIT-109 ""
*MEAS_COND_AXIS_UNIT-11 ""
*MEAS_COND_AXIS_UNIT-110 "-"
*MEAS_COND_AXIS_UNIT-111 "-"
*MEAS_COND_AXIS_UNIT-112 "-"
*MEAS_COND_AXIS_UNIT-113 ""
*MEAS_COND_AXIS_UNIT-114 ""
*MEAS_COND_AXIS_UNIT-115 ""
*MEAS_COND_AXIS_UNIT-116 ""
*MEAS_COND_AXIS_UNIT-12 ""
*MEAS_COND_AXIS_UNIT-13 "pulse"
*MEAS_COND_AXIS_UNIT-14 ""
*MEAS_COND_AXIS_UNIT-15 ""
*MEAS_COND_AXIS_UNIT-16 "pulse"
*MEAS_COND_AXIS_UNIT-17 ""
*MEAS_COND_AXIS_UNIT-18 ""
*MEAS_COND_AXIS_UNIT-19 "mm"
*MEAS_COND_AXIS_UNIT-2 "deg"
*MEAS_COND_AXIS_UNIT-20 ""
*MEAS_COND_AXIS_UNIT-21 "mm"
*MEAS_COND_AXIS_UNIT-22 ""
*MEAS_COND_AXIS_UNIT-23 ""
*MEAS_COND_AXIS_UNIT-24 ""
*MEAS_COND_AXIS_UNIT-25 ""
*MEAS_COND_AXIS_UNIT-26 ""
*MEAS_COND_AXIS_UNIT-27 "deg"
*MEAS_COND_AXIS_UNIT-28 "deg"
*MEAS_COND_AXIS_UNIT-29 "mm"
*MEAS_COND_AXIS_UNIT-3 "deg"
*MEAS_COND_AXIS_UNIT-30 "deg"
*MEAS_COND_AXIS_UNIT-31 "deg"
*MEAS_COND_AXIS_UNIT-32 "deg"
*MEAS_COND_AXIS_UNIT-33 "deg"
*MEAS_COND_AXIS_UNIT-34 "deg"
*MEAS_COND_AXIS_UNIT-35 "deg"
*MEAS_COND_AXIS_UNIT-36 ""
*MEAS_COND_AXIS_UNIT-37 "mm"
*MEAS_COND_AXIS_UNIT-38 ""
*MEAS_COND_AXIS_UNIT-39 "mm"
*MEAS_COND_AXIS_UNIT-4 "deg"
*MEAS_COND_AXIS_UNIT-40 ""
*MEAS_COND_AXIS_UNIT-41 ""
*MEAS_COND_AXIS_UNIT-42 ""
*MEAS_COND_AXIS_UNIT-43 ""
*MEAS_COND_AXIS_UNIT-44 "mm"
*MEAS_COND_AXIS_UNIT-45 ""
*MEAS_COND_AXIS_UNIT-46 ""
*MEAS_COND_AXIS_UNIT-47 ""
*MEAS_COND_AXIS_UNIT-48 "keV"
*MEAS_COND_AXIS_UNIT-49 ""
*MEAS_COND_AXIS_UNIT-5 "deg"
*MEAS_COND_AXIS_UNIT-50 ""
*MEAS_COND_AXIS_UNIT-51 ""
*MEAS_COND_AXIS_UNIT-52 "H"
*MEAS_COND_AXIS_UNIT-53 "H"
*MEAS_COND_AXIS_UNIT-54 "H"
*MEAS_COND_AXIS_UNIT-55 "H"
*MEAS_COND_AXIS_UNIT-56 "H"
*MEAS_COND_AXIS_UNIT-57 "H"
*MEAS_COND_AXIS_UNIT-58 "H"
*MEAS_COND_AXIS_UNIT-59 "H"
*MEAS_COND_AXIS_UNIT-6 "deg"
*MEAS_COND_AXIS_UNIT-60 "mV"
*MEAS_COND_AXIS_UNIT-61 "H"
*MEAS_COND_AXIS_UNIT-62 "V"
*MEAS_COND_AXIS_UNIT-63 "V"
*MEAS_COND_AXIS_UNIT-64 "V"
*MEAS_COND_AXIS_UNIT-65 "H"
*MEAS_COND_AXIS_UNIT-66 "H"
*MEAS_COND_AXIS_UNIT-67 "H"
*MEAS_COND_AXIS_UNIT-68 "H"
*MEAS_COND_AXIS_UNIT-69 "H"
*MEAS_COND_AXIS_UNIT-7 "deg"
*MEAS_COND_AXIS_UNIT-70 "H"
*MEAS_COND_AXIS_UNIT-71 "H"
*MEAS_COND_AXIS_UNIT-72 "uS/m"
*MEAS_COND_AXIS_UNIT-73 "L/min"
*MEAS_COND_AXIS_UNIT-74 "C"
*MEAS_COND_AXIS_UNIT-75 "MPa"
*MEAS_COND_AXIS_UNIT-76 "MPa"
*MEAS_COND_AXIS_UNIT-77 "MPa"
*MEAS_COND_AXIS_UNIT-78 "L/min"
*MEAS_COND_AXIS_UNIT-79 "degree"
*MEAS_COND_AXIS_UNIT-8 ""
*MEAS_COND_AXIS_UNIT-80 "MPa"
*MEAS_COND_AXIS_UNIT-81 "degree"
*MEAS_COND_AXIS_UNIT-82 "percent"
*MEAS_COND_AXIS_UNIT-83 "degree"
*MEAS_COND_AXIS_UNIT-84 "C"
*MEAS_COND_AXIS_UNIT-85 "H"
*MEAS_COND_AXIS_UNIT-86 "time"
*MEAS_COND_AXIS_UNIT-87 "msec"
*MEAS_COND_AXIS_UNIT-88 "msec"
*MEAS_COND_AXIS_UNIT-89 "H"
*MEAS_COND_AXIS_UNIT-9 "mm"
*MEAS_COND_AXIS_UNIT-90 "times"
*MEAS_COND_AXIS_UNIT-91 "msec"
*MEAS_COND_AXIS_UNIT-92 "msec"
*MEAS_COND_AXIS_UNIT-93 "-"
*MEAS_COND_AXIS_UNIT-94 "-"
*MEAS_COND_AXIS_UNIT-95 "-"
*MEAS_COND_AXIS_UNIT-96 ""
*MEAS_COND_AXIS_UNIT-97 "-"
*MEAS_COND_AXIS_UNIT-98 "-"
*MEAS_COND_AXIS_UNIT-99 "-"
*MEAS_COND_COUNTER_BACKGROUNDCORRECTION "Enabled"
*MEAS_COND_COUNTER_CENTER_X "382.5"
*MEAS_COND_COUNTER_CENTER_Y "197.5"
*MEAS_COND_COUNTER_COUNTMODE "Long"
*MEAS_COND_COUNTER_DEADTIMECORRECTION "Enabled"
*MEAS_COND_COUNTER_DISTANCE "300"
*MEAS_COND_COUNTER_ENERGYMODE "Standard"
*MEAS_COND_COUNTER_INTEGRALMODE "Line"
*MEAS_COND_COUNTER_PHA_UNIT "keV"
*MEAS_COND_COUNTER_PHABASE "6.0"
*MEAS_COND_COUNTER_PHAWINDOW "4.0"
*MEAS_COND_COUNTER_PITCH_X "0.1"
*MEAS_COND_COUNTER_PITCH_Y "0.1"
*MEAS_COND_COUNTER_PITCHUNIT "mm"
*MEAS_COND_COUNTER_VALIDWIDTH_X "200"
*MEAS_COND_COUNTER_VALIDWIDTH_Y "3"
*MEAS_COND_OPT_ATTR "PB-Ge(220)x2"
*MEAS_COND_OPT_NAME "User defined settings"
*MEAS_COND_XG_CURRENT "200"
*MEAS_COND_XG_VOLTAGE "45"
*MEAS_COND_XG_WAVE_TYPE "Ka1"
*MEAS_DATA_COUNT "1501"
*MEAS_SCAN_AXIS_X "TwoThetaOmega"
*MEAS_SCAN_AXIS_X_INTERNAL "TwoThetaOmega"
*MEAS_SCAN_END_TIME "06/26/2025 11:50:24"
*MEAS_SCAN_MODE "CONTINUOUS"
*MEAS_SCAN_MODE_INTERNAL "CONTINUOUS"
*MEAS_SCAN_RESOLUTION_X "0.0002"
*MEAS_SCAN_SPEED "0.4000"
*MEAS_SCAN_SPEED_UNIT "deg/min"
*MEAS_SCAN_START "0.0000"
*MEAS_SCAN_START_TIME "06/26/2025 11:35:13"
*MEAS_SCAN_STEP "0.0040"
*MEAS_SCAN_STOP "6.0000"
*MEAS_SCAN_UNEQUALY_SPACED "False"
*MEAS_SCAN_UNIT_X "deg"
*MEAS_SCAN_UNIT_Y "counts"
*RAS_HEADER_END
*RAS_INT_START
0.0000 7001983.0000 1.0000
0.0040 7517128.5000 1.0000
0.0080 7584283.5000 1.0000
0.0120 7287418.0000 1.0000
0.0160 7267354.5000 1.0000
0.0200 7722039.0000 1.0000
0.0240 7686621.5000 1.0000
0.0280 6542103.5000 1.0000
0.0320 4689731.5000 1.0000
0.0360 3137538.0000 1.0000
0.0400 2423350.7500 1.0000
0.0440 2266296.2500 1.0000
0.0480 2331348.0000 1.0000
0.0520 2465397.0000 1.0000
0.0560 2625231.5000 1.0000
0.0600 2792926.5000 1.0000
0.0640 2956431.0000 1.0000
0.0680 3130343.0000 1.0000
0.0720 3294786.7500 1.0000
0.0760 3464260.7500 1.0000
0.0800 3619793.0000 1.0000
0.0840 3791027.0000 1.0000
0.0880 3947097.5000 1.0000
0.0920 4113623.7500 1.0000
0.0960 4276970.0000 1.0000
0.1000 4436745.5000 1.0000
0.1040 4599154.5000 1.0000
0.1080 4739279.5000 1.0000
0.1120 4882762.0000 1.0000
0.1160 5013072.5000 1.0000
0.1200 5168788.0000 1.0000
0.1240 5306843.0000 1.0000
0.1280 5464201.5000 1.0000
0.1320 5593048.0000 1.0000
0.1360 5732423.5000 1.0000
0.1400 5868200.5000 1.0000
0.1440 6010409.0000 1.0000
0.1480 6168956.0000 1.0000
0.1520 6315637.0000 1.0000
0.1560 6458196.0000 1.0000
0.1600 6594943.0000 1.0000
0.1640 6735306.5000 1.0000
0.1680 6847573.0000 1.0000
0.1720 6963326.0000 1.0000
0.1760 7067254.5000 1.0000
0.1800 7182532.0000 1.0000
0.1840 7295169.0000 1.0000
0.1880 7414751.0000 1.0000
0.1920 7522718.0000 1.0000
0.1960 7663939.0000 1.0000
0.2000 7778581.0000 1.0000
0.2040 7897429.5000 1.0000
0.2080 8026396.0000 1.0000
0.2120 8155110.0000 1.0000
0.2160 8273924.5000 1.0000
0.2200 8395044.0000 1.0000
0.2240 8498053.0000 1.0000
0.2280 8596818.0000 1.0000
0.2320 8694564.0000 1.0000
0.2360 8802021.0000 1.0000
0.2400 8899729.0000 1.0000
0.2440 9018762.0000 1.0000
0.2480 9080179.0000 1.0000
0.2520 9157087.0000 1.0000
0.2560 9245952.0000 1.0000
0.2600 9381329.0000 1.0000
0.2640 9462374.0000 1.0000
0.2680 9567787.0000 1.0000
0.2720 9642517.0000 1.0000
0.2760 9750417.0000 1.0000
0.2800 9829150.0000 1.0000
0.2840 9912769.0000 1.0000
0.2880 9995892.0000 1.0000
0.2920 10071172.0000 1.0000
0.2960 10148908.0000 1.0000
0.3000 10230126.0000 1.0000
0.3040 10329898.0000 1.0000
0.3080 10404260.0000 1.0000
0.3120 10473292.0000 1.0000
0.3160 10526016.0000 1.0000
0.3200 10621102.0000 1.0000
0.3240 10638664.0000 1.0000
0.3280 10709709.0000 1.0000
0.3320 10792579.0000 1.0000
0.3360 10871650.0000 1.0000
0.3400 10913971.0000 1.0000
0.3440 10951802.0000 1.0000
0.3480 11015584.0000 1.0000
0.3520 11032443.0000 1.0000
0.3560 11106255.0000 1.0000
0.3600 11158296.0000 1.0000
0.3640 11240411.0000 1.0000
0.3680 11279274.0000 1.0000
0.3720 11328584.0000 1.0000
0.3760 11375467.0000 1.0000
0.3800 11422592.0000 1.0000
0.3840 11430558.0000 1.0000
0.3880 11495509.0000 1.0000
0.3920 11541301.0000 1.0000
0.3960 11622451.0000 1.0000
0.4000 11720920.0000 1.0000
0.4040 11716476.0000 1.0000
0.4080 11719454.0000 1.0000
0.4120 11747399.0000 1.0000
0.4160 11784591.0000 1.0000
0.4200 11824992.0000 1.0000
0.4240 11853593.0000 1.0000
0.4280 11869908.0000 1.0000
0.4320 11890653.0000 1.0000
0.4360 11878002.0000 1.0000
0.4400 11931488.0000 1.0000
0.4440 11951024.0000 1.0000
0.4480 11955874.0000 1.0000
0.4520 11951280.0000 1.0000
0.4560 11959058.0000 1.0000
0.4600 11983383.0000 1.0000
0.4640 11936653.0000 1.0000
0.4680 11933016.0000 1.0000
0.4720 11923782.0000 1.0000
0.4760 11931835.0000 1.0000
0.4800 11916332.0000 1.0000
0.4840 11923876.0000 1.0000
0.4880 11913376.0000 1.0000
0.4920 11898570.0000 1.0000
0.4960 11904493.0000 1.0000
0.5000 11895434.0000 1.0000
0.5040 11901653.0000 1.0000
0.5080 11878137.0000 1.0000
0.5120 11877866.0000 1.0000
0.5160 11835580.0000 1.0000
0.5200 11811582.0000 1.0000
0.5240 11780517.0000 1.0000
0.5280 11759745.0000 1.0000
0.5320 11749141.0000 1.0000
0.5360 11752033.0000 1.0000
0.5400 11697412.0000 1.0000
0.5440 11681450.0000 1.0000
0.5480 11650387.0000 1.0000
0.5520 11595746.0000 1.0000
0.5560 11593479.0000 1.0000
0.5600 11561952.0000 1.0000
0.5640 11525739.0000 1.0000
0.5680 11488460.0000 1.0000
0.5720 11466989.0000 1.0000
0.5760 11386443.0000 1.0000
0.5800 11360691.0000 1.0000
0.5840 11308509.0000 1.0000
0.5880 11303418.0000 1.0000
0.5920 11275669.0000 1.0000
0.5960 11233456.0000 1.0000
0.6000 11220261.0000 1.0000
0.6040 11135956.0000 1.0000
0.6080 11095344.0000 1.0000
0.6120 11041141.0000 1.0000
0.6160 10993123.0000 1.0000
0.6200 10944416.0000 1.0000
0.6240 10903781.0000 1.0000
0.6280 10805088.0000 1.0000
0.6320 10725959.0000 1.0000
0.6360 10627859.0000 1.0000
0.6400 10568344.0000 1.0000
0.6440 10494493.0000 1.0000
0.6480 10421588.0000 1.0000
0.6520 10347761.0000 1.0000
0.6560 10295269.0000 1.0000
0.6600 10232592.0000 1.0000
0.6640 10149693.0000 1.0000
0.6680 10075770.0000 1.0000
0.6720 9970631.0000 1.0000
0.6760 9908713.0000 1.0000
0.6800 9812808.0000 1.0000
0.6840 9735289.0000 1.0000
0.6880 9638655.0000 1.0000
0.6920 9543808.0000 1.0000
0.6960 9456768.0000 1.0000
0.7000 9388636.0000 1.0000
0.7040 9280048.0000 1.0000
0.7080 9209239.0000 1.0000
0.7120 9143322.0000 1.0000
0.7160 9042289.0000 1.0000
0.7200 8962365.0000 1.0000
0.7240 8849315.0000 1.0000
0.7280 8761891.0000 1.0000
0.7320 8638011.0000 1.0000
0.7360 8536544.0000 1.0000
0.7400 8424479.0000 1.0000
0.7440 8314382.0000 1.0000
0.7480 8207195.0000 1.0000
0.7520 8092224.0000 1.0000
0.7560 7978932.5000 1.0000
0.7600 7856028.5000 1.0000
0.7640 7748440.5000 1.0000
0.7680 7631070.0000 1.0000
0.7720 7514103.5000 1.0000
0.7760 7387791.5000 1.0000
0.7800 7284412.5000 1.0000
0.7840 7159667.5000 1.0000
0.7880 7026150.0000 1.0000
0.7920 6873877.5000 1.0000
0.7960 6757629.5000 1.0000
0.8000 6642616.0000 1.0000
0.8040 6505696.5000 1.0000
0.8080 6379855.5000 1.0000
0.8120 6265760.0000 1.0000
0.8160 6159936.5000 1.0000
0.8200 6030891.5000 1.0000
0.8240 5882552.0000 1.0000
0.8280 5736218.5000 1.0000
0.8320 5616923.0000 1.0000
