Repository: pzqpzq/Principia

NIST Data Publication:
Nanometer-Scale Planar Reference Materials Project data: Year: 2025
Set: 00, ~10nm Hafnia on Silicon, deposited via ALD on 200mm wafers.
Version 1.0.0
DOI: https://doi.org/10.18434/mds2-3930


Authors:
  Donald A Windover
    National Institute of Standards and Technology
    Materials Measurement Science Division
  Justin M Gorham
    National Institute of Standards and Technology
    Materials Measurement Science Division
  Chris Yung
    National Institute of Standards and Technology
    Applied Physics Division

Contact:
  Donald Windover
    donald.windover@nist.gov


Description:

Data directory name:  "CHIPS-6-02-25-00-set"

Material under study:

File: scenario/12_semiconductor_nist_hafnia_wafer/raw/CHIPS-6-02-25-00-set/25-02/data/raw/se/CHIPS-6-02-25-02-105.txt (part 2 of 2)
Spectroscopic Data At X=0, Y=0
Wavelength (nm)	Psi (65.00, 70.00, 75.00°)	Delta (65.00, 70.00, 75.00°)									Model	
767.547607	16.409613	164.378311	16.619349	164.896988	9.586626	149.906097	9.792040	151.236115	5.125387	74.859444	4.957213	78.971367	
769.126526	16.404137	164.460312	16.609692	164.929504	9.546778	149.863007	9.779202	151.280731	5.141248	74.623116	4.945394	78.853371	
770.705261	16.405365	164.431992	16.600100	164.961884	9.569082	149.947540	9.766448	151.325226	5.118337	74.201897	4.933664	78.735542	
772.283936	16.380482	164.476440	16.590645	164.994110	9.544562	150.002411	9.753859	151.369675	5.123887	73.796455	4.922036	78.618919	
773.862427	16.356520	164.458359	16.581182	165.026199	9.510496	149.968735	9.741275	151.413925	5.080725	74.099037	4.910481	78.501526	
775.440857	16.365932	164.536285	16.571775	165.058167	9.495998	150.075272	9.728762	151.458054	5.087016	73.897095	4.899012	78.384186	
777.019165	16.376284	164.558350	16.562517	165.089981	9.475580	150.105225	9.716426	151.502151	5.071142	73.783577	4.887643	78.268219	
778.597351	16.366272	164.581772	16.553253	165.121674	9.468912	150.090454	9.704095	151.546051	5.058203	73.899071	4.876347	78.151512	
780.175415	16.353771	164.652420	16.544024	165.153229	9.459764	150.154129	9.691813	151.589798	5.061205	73.573448	4.865129	78.034607	
781.753357	16.345074	164.665436	16.534954	165.184631	9.452010	150.194168	9.679722	151.633545	5.042205	73.386070	4.854012	77.919289	
783.331177	16.328011	164.705353	16.525881	165.215912	9.457687	150.289902	9.667636	151.677094	5.041552	73.269043	4.842967	77.803238	
784.908936	16.307810	164.731720	16.516813	165.247086	9.450022	150.380356	9.655569	151.720459	5.021119	73.395760	4.831993	77.686653	
786.486511	16.303230	164.734787	16.507938	165.278091	9.419696	150.389816	9.643726	151.763855	5.010505	73.235825	4.821123	77.572098	
788.063965	16.273254	164.749481	16.499058	165.308975	9.427748	150.432785	9.631888	151.807068	5.000490	73.153107	4.810322	77.456848	
789.641357	16.282553	164.793747	16.490171	165.339752	9.411388	150.465042	9.620054	151.850098	5.006487	72.507904	4.799590	77.340881	
791.218567	16.278925	164.839218	16.481461	165.370377	9.386497	150.614700	9.608428	151.893127	4.996446	72.557785	4.788956	77.226776	
792.795715	16.268190	164.876541	16.472767	165.400879	9.379595	150.523346	9.596829	151.936005	4.985922	72.528839	4.778393	77.112282	
794.372681	16.247492	164.887115	16.464067	165.431259	9.330119	150.469437	9.585236	151.978699	4.980784	72.314590	4.767898	76.997108	
795.949585	16.247370	164.971634	16.455498	165.461502	9.358294	150.635529	9.573797	152.021347	4.969233	71.912758	4.757491	76.883179	
797.526245	16.223059	164.976242	16.446987	165.491608	9.345250	150.612122	9.562435	152.063889	4.949931	72.051346	4.747159	76.769493	
799.102905	16.214054	165.003799	16.438473	165.521622	9.336660	150.732925	9.551077	152.106232	4.950300	71.887543	4.736895	76.655128	
800.679382	16.230026	165.054916	16.430037	165.551483	9.323984	150.798370	9.539819	152.148499	4.922879	72.120071	4.726708	76.541328	
802.255798	16.218685	165.073654	16.421709	165.581223	9.320419	150.767166	9.528690	152.190720	4.928026	71.903625	4.716602	76.428482	
803.832031	16.189724	165.085022	16.413376	165.610840	9.282958	150.769653	9.517567	152.232742	4.890444	72.289261	4.706562	76.314995	
805.408142	16.163471	165.017090	16.405064	165.640350	9.282403	150.852036	9.506476	152.274628	4.906151	71.409012	4.696590	76.201241	
806.984192	16.162750	165.142944	16.396914	165.669724	9.260018	150.865967	9.495576	152.316513	4.903052	71.292107	4.686704	76.089241	
808.560059	16.168591	165.178421	16.388758	165.698975	9.287781	150.986694	9.484679	152.358215	4.873076	71.695808	4.676882	75.976616	
810.135803	16.140072	165.158463	16.380600	165.728119	9.233724	150.948822	9.473788	152.399750	4.866025	71.591133	4.667124	75.863373	
811.711426	16.161045	165.209900	16.372585	165.757126	9.228792	150.918289	9.463070	152.441269	4.869059	71.239532	4.657447	75.751701	
813.286926	16.134686	165.230347	16.364607	165.786011	9.204186	150.880905	9.452399	152.482651	4.870529	70.827560	4.647838	75.639984	
814.862305	16.137030	165.239059	16.356623	165.814789	9.239069	151.178574	9.441733	152.523865	4.859222	71.025146	4.638290	75.527672	
816.437561	16.114437	165.309158	16.348713	165.843445	9.192821	151.041046	9.431158	152.564987	4.853332	70.479706	4.628814	75.415878	
818.012634	16.084740	165.291306	16.340908	165.871979	9.201917	151.214783	9.420711	152.606064	4.834112	70.563484	4.619412	75.305107	
819.587585	16.116720	165.356415	16.333099	165.900406	9.207901	151.178848	9.410268	152.646973	4.819128	70.685600	4.610071	75.193756	
821.162476	16.112846	165.374786	16.325287	165.928726	9.154158	151.233856	9.399829	152.687698	4.814259	70.652138	4.600790	75.081825	
822.737183	16.099403	165.335220	16.317648	165.956894	9.131832	151.117905	9.389594	152.728455	4.824583	70.054291	4.591588	74.971939	
824.311829	16.070021	165.426056	16.310009	165.984970	9.184678	151.325256	9.379367	152.769043	4.826983	69.375084	4.582447	74.861534	
825.886230	16.098585	165.451309	16.302364	166.012939	9.146173	151.389053	9.369145	152.809479	4.800110	70.106415	4.573366	74.750580	
827.460632	16.097704	165.504349	16.294809	166.040787	9.158341	151.402328	9.359031	152.849838	4.794859	69.867950	4.564352	74.640411	
829.034790	16.073387	165.460037	16.287340	166.068512	9.121284	151.381348	9.349022	152.890121	4.792608	69.966484	4.555405	74.531044	
830.608887	16.076324	165.548141	16.279867	166.096130	9.145061	151.474243	9.339017	152.930252	4.769205	69.940277	4.546517	74.421127	
832.182800	16.099554	165.661896	16.272392	166.123657	9.088943	151.510925	9.329018	152.970215	4.781775	69.749115	4.537687	74.310677	
833.756653	16.043760	165.613678	16.265083	166.151031	9.131880	151.694641	9.319213	153.010193	4.760636	69.191765	4.528929	74.202232	
835.330261	16.037127	165.619247	16.257774	166.178314	9.098019	151.505341	9.309418	153.050018	4.760174	69.396423	4.520229	74.093323	
836.903809	16.039690	165.661591	16.250462	166.205505	9.081762	151.711899	9.299626	153.089691	4.734025	69.228836	4.511587	73.983887	
838.477234	15.997932	165.665375	16.243216	166.232574	9.065397	151.670303	9.289919	153.129272	4.728868	69.475601	4.503006	73.874992	
840.050476	15.997253	165.676437	16.236071	166.259506	9.061090	151.676788	9.280333	153.168793	4.710110	69.071602	4.494489	73.767151	
841.623657	15.996308	165.698532	16.228922	166.286362	9.052286	151.758514	9.270750	153.208160	4.734273	68.198433	4.486028	73.658798	
843.196594	15.992782	165.747360	16.221771	166.313110	9.034134	151.768478	9.261173	153.247375	4.726485	68.513931	4.477623	73.549950	
844.769531	15.969912	165.787766	16.214748	166.339737	9.002569	151.736694	9.251748	153.286575	4.704421	68.726379	4.469282	73.442596	
846.342163	15.971084	165.765030	16.207760	166.366257	8.975194	151.706711	9.242370	153.325653	4.697868	68.358513	4.460998	73.335320	
847.914856	15.991740	165.826416	16.200769	166.392685	9.026971	151.809662	9.232996	153.364594	4.691561	68.738785	4.452768	73.227547	
849.487183	15.961710	165.796021	16.193792	166.419022	8.976949	151.867111	9.223647	153.403381	4.694667	68.196281	4.444594	73.119576	
851.059570	15.978426	165.829514	16.186962	166.445206	9.002137	151.978317	9.214469	153.442169	4.673394	68.337402	4.436482	73.013390	
852.631714	15.948792	165.930557	16.180128	166.471313	8.977924	151.999557	9.205296	153.480804	4.685406	68.069679	4.428424	72.906731	
854.203796	15.944922	165.938019	16.173290	166.497330	8.971595	151.984818	9.196127	153.519302	4.651178	68.004654	4.420419	72.799606	
855.775696	15.953708	165.978409	16.166515	166.523224	8.965661	152.122635	9.187034	153.557709	4.671271	67.379990	4.412469	72.692993	
857.347473	15.902633	165.959930	16.159838	166.549011	8.914721	151.989502	9.178059	153.596069	4.645205	67.994064	4.404577	72.587471	
858.919067	15.873597	165.964539	16.153156	166.574707	8.944071	152.109741	9.169088	153.634277	4.643814	67.746460	4.396738	72.481506	
860.490540	15.958728	166.065430	16.146473	166.600311	8.928502	152.235245	9.160123	153.672333	4.617095	67.546257	4.388949	72.375092	
862.061829	15.882132	166.028198	16.139885	166.625809	8.931251	152.055191	9.151270	153.710342	4.629429	67.182259	4.381217	72.269722	
863.632996	15.886213	166.075302	16.133356	166.651184	8.899512	152.204895	9.142492	153.748276	4.619446	67.376579	4.373538	72.164886	
865.204102	15.892271	166.124435	16.126825	166.676483	8.938083	152.288879	9.133719	153.786072	4.624415	67.031151	4.365909	72.059616	
866.775024	15.885492	166.104080	16.120291	166.701675	8.845669	152.149429	9.124951	153.823700	4.627054	67.220581	4.358331	71.953911	
868.345825	15.880948	166.187103	16.113876	166.726776	8.869182	152.225342	9.116323	153.861328	4.592490	67.232285	4.350807	71.849670	
869.916382	15.856336	166.138229	16.107494	166.751755	8.887775	152.375595	9.107740	153.898834	4.616244	66.726982	4.343334	71.745575	
871.486816	15.866426	166.165527	16.101110	166.776657	8.876096	152.423172	9.099163	153.936203	4.591413	66.699135	4.335910	71.641060	
873.057251	15.861378	166.244019	16.094725	166.801468	8.860924	152.458572	9.090589	153.973434	4.563444	67.292740	4.328536	71.536125	
874.627319	15.853528	166.233078	16.088474	166.826157	8.875084	152.506989	9.082173	154.010651	4.576369	66.685455	4.321213	71.432938	
876.197449	15.804890	166.198608	16.082237	166.850769	8.829218	152.470276	9.073783	154.047760	4.581609	66.446228	4.313939	71.329613	
877.767273	15.842930	166.294434	16.076000	166.875275	8.818046	152.533112	9.065397	154.084717	4.560999	65.948906	4.306714	71.225906	
879.337036	15.878125	166.266830	16.069759	166.899704	8.834308	152.548981	9.057015	154.121536	4.559374	66.225517	4.299537	71.121796	
880.906616	15.834801	166.273148	16.063662	166.924011	8.819194	152.685410	9.048800	154.158356	4.537933	66.345535	4.292408	71.019554	
882.476074	15.834572	166.373932	16.057570	166.948242	8.850665	152.661972	9.040599	154.195053	4.555113	66.079590	4.285327	70.917068	
884.045410	15.801994	166.397629	16.051476	166.972382	8.815158	152.662628	9.032402	154.231613	4.539135	66.031517	4.278293	70.814201	
885.614563	15.817173	166.393188	16.045380	166.996429	8.805816	152.706558	9.024210	154.268036	4.542307	65.398376	4.271307	70.710953	
887.183594	15.792027	166.412292	16.039423	167.020370	8.769859	152.622360	9.016181	154.304474	4.527251	65.548866	4.264366	70.609566	
888.752441	15.849297	166.506500	16.033474	167.044220	8.759857	152.769653	9.008167	154.340775	4.516513	65.964470	4.257472	70.507965	
890.321167	15.818468	166.535110	16.027523	167.067978	8.744258	152.692307	9.000157	154.376938	4.521749	65.440239	4.250623	70.405991	
891.889771	15.803209	166.544662	16.021570	167.091675	8.700349	152.610931	8.992152	154.412964	4.495369	66.005074	4.243821	70.303650	
893.458130	15.774924	166.563492	16.015739	167.115234	8.752504	152.838791	8.984293	154.448990	4.526920	65.125931	4.237062	70.202965	
895.026367	15.765297	166.478119	16.009926	167.138718	8.773544	152.921783	8.976459	154.484894	4.505079	65.263046	4.230349	70.102203	
896.594543	15.725061	166.502609	16.004110	167.162125	8.701862	152.857849	8.968627	154.520676	4.486712	65.230453	4.223680	70.001083	
898.162476	15.759048	166.591125	15.998294	167.185455	8.727052	152.990295	8.960801	154.556320	4.475147	65.198273	4.217057	69.899612	
899.730286	15.752328	166.638397	15.992585	167.208664	8.710173	153.017609	8.953103	154.591949	4.480723	64.900475	4.210474	69.799576	
901.297974	15.771013	166.602722	15.986912	167.231796	8.721605	153.039627	8.945451	154.627472	4.460322	64.650421	4.203936	69.699776	
902.865417	15.714804	166.676117	15.981236	167.254852	8.691301	153.009705	8.937802	154.662872	4.460213	65.101021	4.197440	69.599640	
904.432800	15.777805	166.689896	15.975557	167.277817	8.659955	152.971375	8.930158	154.698135	4.459977	64.612679	4.190989	69.499161	
906.000000	15.732208	166.726318	15.969957	167.300690	8.683859	153.131531	8.922607	154.733353	4.454572	64.679344	4.184578	69.399635	
907.567017	15.742559	166.779724	15.964416	167.323456	8.638248	153.075394	8.915128	154.768509	4.431032	64.594635	4.178208	69.300751	
909.133911	15.709420	166.762955	15.958872	167.346161	8.668766	153.214218	8.907653	154.803528	4.453391	64.234634	4.171882	69.201546	
910.700684	15.727290	166.728607	15.953327	167.368790	8.656317	153.292053	8.900183	154.838425	4.450469	64.188896	4.165597	69.102013	
912.267212	15.699798	166.841553	15.947825	167.391312	8.701757	153.554184	8.892767	154.873230	4.472453	63.572094	4.159353	69.002892	
913.833618	15.731071	166.830765	15.942417	167.413742	8.618991	153.275604	8.885463	154.908005	4.421529	64.475319	4.153147	68.905014	
915.399902	15.710226	166.811508	15.937007	167.436111	8.610061	153.250732	8.878162	154.942673	4.456817	63.253551	4.146982	68.806816	
916.966003	15.623877	166.814545	15.931596	167.458389	8.650331	153.394745	8.870866	154.977203	4.415233	63.519447	4.140859	68.708305	
918.531921	15.663988	166.829987	15.926184	167.480591	8.595104	153.313095	8.863576	155.011597	4.416687	63.670319	4.134777	68.609520	
920.097778	15.669586	166.823853	15.920905	167.502686	8.568321	153.289825	8.856440	155.046021	4.405428	63.419910	4.128728	68.512619	
921.663391	15.631841	166.909164	15.915625	167.524704	8.561605	153.337051	8.849308	155.080307	4.431758	63.270020	4.122721	68.415421	
923.228821	15.655190	166.952240	15.910342	167.546661	8.594630	153.488968	8.842181	155.114471	4.406853	63.577030	4.116754	68.317932	
924.794128	15.606642	166.984695	15.905059	167.568527	8.589213	153.371994	8.835058	155.148529	4.361961	64.128181	4.110827	68.220146	
926.359253	15.636058	166.968246	15.899859	167.590302	8.563960	153.458267	8.828035	155.182526	4.396082	63.293278	4.104935	68.123474	
927.924194	15.624317	166.941650	15.894709	167.612000	8.572872	153.568893	8.821073	155.216461	4.397262	62.756634	4.099079	68.027351	
929.489075	15.652156	167.100800	15.889557	167.633621	8.567516	153.617798	8.814115	155.250290	4.370618	63.452770	4.093262	67.930939	
931.053711	15.742496	167.130661	15.884403	167.655167	8.538054	153.537582	8.807160	155.283981	4.376859	62.966202	4.087485	67.834251	
932.618286	15.627113	167.065735	15.879272	167.676636	8.545433	153.750641	8.800237	155.317581	4.364012	62.607338	4.081745	67.737671	
934.182617	15.665706	167.101242	15.874245	167.697998	8.519685	153.535172	8.793436	155.351166	4.351711	62.962898	4.076035	67.642570	
935.746765	15.654820	167.065506	15.869217	167.719299	8.550952	153.749969	8.786639	155.384628	4.392130	62.250893	4.070364	67.547195	
937.310852	15.641444	167.102890	15.864187	167.740524	8.550170	153.822021	8.779846	155.417984	4.351238	63.220455	4.064732	67.451553	
938.874634	15.618989	167.203598	15.859157	167.761688	8.587838	153.926956	8.773058	155.451202	4.343846	62.511597	4.059139	67.355644	
940.438354	15.583381	167.170395	15.854212	167.782745	8.495316	153.922348	8.766372	155.484406	4.347772	62.995853	4.053575	67.260933	
942.001831	15.599624	167.161362	15.849311	167.803726	8.523119	154.012024	8.759740	155.517532	4.290801	63.007793	4.048044	67.166702	
943.565247	15.674592	167.266159	15.844408	167.824646	8.462242	153.801239	8.753111	155.550552	4.344572	62.041557	4.042551	67.072212	
945.128418	15.634810	167.386566	15.839504	167.845490	8.494847	153.897415	8.746487	155.583450	4.388543	61.004364	4.037095	66.977463	
946.691406	15.522103	167.131439	15.834609	167.866257	8.480396	153.976486	8.739878	155.616226	4.297869	61.918316	4.031676	66.882637	
948.254272	15.554442	167.310333	15.829825	167.886932	8.455743	154.156204	8.733399	155.649017	4.293867	63.019070	4.026282	66.789444	
949.817017	15.599545	167.221375	15.825041	167.907532	8.426843	153.945175	8.726925	155.681686	4.303979	62.521255	4.020925	66.696007	
951.379517	15.555517	167.294876	15.820255	167.928070	8.416697	153.973633	8.720454	155.714249	4.295857	62.085407	4.015604	66.602333	
952.941895	15.546977	167.285431	15.815469	167.948547	8.461647	153.887695	8.713987	155.746689	4.313952	61.502659	4.010319	66.508408	
954.504089	15.542821	167.370468	15.810734	167.968933	8.405157	154.083267	8.707585	155.779068	4.308312	61.883110	4.005064	66.415154	
956.066101	15.567050	167.367050	15.806073	167.989227	8.402319	154.106842	8.701269	155.811417	4.324366	61.133743	3.999837	66.322906	
957.627930	15.566231	167.420792	15.801411	168.009476	8.346391	153.935974	8.694958	155.843658	4.333149	61.063965	3.994645	66.230438	
959.189636	15.542358	167.347137	15.796747	168.029633	8.420938	154.164581	8.688650	155.875778	4.305335	61.390408	3.989488	66.137726	
960.751160	15.564877	167.405045	15.792083	168.049744	8.429182	154.233047	8.682346	155.907791	4.264171	61.739834	3.984367	66.044800	
962.312500	15.511287	167.505035	15.787499	168.069763	8.420418	154.239365	8.676139	155.939774	4.264632	61.357151	3.979270	65.953026	
963.873657	15.565631	167.496307	15.782952	168.089706	8.372109	154.276794	8.669977	155.971680	4.267066	61.191055	3.974204	65.861664	
965.434692	15.552409	167.550522	15.778403	168.109573	8.422446	154.453751	8.663818	156.003479	4.254116	61.275986	3.969171	65.770073	
966.995483	15.518221	167.483841	15.773854	168.129395	8.359374	154.236557	8.657664	156.035156	4.270911	60.776443	3.964174	65.678276	
968.556152	15.543124	167.591339	15.769304	168.149139	8.323555	154.124481	8.651514	156.066742	4.252605	60.576546	3.959210	65.586266	
970.116577	15.498253	167.508575	15.764860	168.168793	8.430141	154.438339	8.645487	156.098328	4.302033	60.081799	3.954266	65.495850	
971.676941	15.516049	167.562729	15.760429	168.188385	8.320425	154.317459	8.639480	156.129807	4.268412	59.994404	3.949353	65.405472	
973.237122	15.499329	167.569672	15.755998	168.207901	8.384932	154.449234	8.633477	156.161179	4.271477	59.892128	3.944474	65.314896	
974.797058	15.516078	167.626801	15.751566	168.227356	8.375573	154.627136	8.627479	156.192459	4.261126	59.881794	3.939628	65.224121	
976.356812	15.539936	167.670517	15.747133	168.246765	8.328006	154.421875	8.621484	156.223618	4.231782	60.164028	3.934816	65.133141	
977.916382	15.487259	167.642914	15.742815	168.266068	8.440754	154.704697	8.615623	156.254791	4.248413	59.793716	3.930019	65.043930	
979.475891	15.498344	167.677368	15.738498	168.285309	8.329360	154.392288	8.609766	156.285858	4.230876	59.866898	3.925255	64.954552	
981.035156	15.473681	167.661774	15.734179	168.304489	8.290333	154.403595	8.603914	156.316833	4.223491	60.830780	3.920523	64.864975	
982.594238	15.445646	167.728287	15.729860	168.323608	8.227997	154.389618	8.598066	156.347687	4.250654	59.243851	3.915823	64.775215	
984.153137	15.478252	167.731964	15.725542	168.342667	8.312320	154.467682	8.592224	156.378448	4.199996	60.194500	3.911156	64.685287	
985.711792	15.458816	167.824921	15.721337	168.361633	8.335320	154.824692	8.586513	156.409210	4.214974	59.498123	3.906502	64.597122	
987.270386	15.477149	167.809616	15.717131	168.380539	8.380816	154.878098	8.580805	156.439865	4.249409	58.861546	3.901880	64.508766	
988.828796	15.404040	167.815811	15.712924	168.399384	8.388836	154.871765	8.575101	156.470428	4.226934	59.491577	3.897290	64.420235	
990.387024	15.385863	167.783844	15.708716	168.418167	8.365598	154.864075	8.569400	156.500885	4.226646	59.053463	3.892731	64.331512	
991.945007	15.387838	167.800797	15.704509	168.436890	8.264340	154.856384	8.563704	156.531235	4.208049	59.015060	3.888203	64.242622	
993.502808	15.489864	167.920853	15.700409	168.455521	8.283919	154.867706	8.558134	156.561600	4.213098	58.746132	3.883688	64.155434	
995.060425	15.432474	167.872879	15.696314	168.474106	8.221145	154.696426	8.552572	156.591858	4.206542	59.068321	3.879202	64.068146	
996.617981	15.427092	167.875778	15.692217	168.492615	8.281837	154.967102	8.547014	156.622025	4.200060	59.709171	3.874747	63.980679	
998.175293	15.461516	167.947113	15.688120	168.511078	8.179043	154.545929	8.541460	156.652084	4.180523	59.265213	3.870323	63.893047	
999.732300	15.463344	167.989517	15.684022	168.529480	8.267133	155.007401	8.535910	156.682053	4.150923	59.565800	3.865930	63.805248
